Repository: davidlagarejo/traceable-ai-for-industrial-decision-making-in-energy-and-operations

# Traceable AI for Industrial Decision Making

A framework for making AI-assisted decisions trustworthy in industrial environments — energy, operations, and verification.

## The Problem

Most AI systems tell you what to do. They sound confident. But they cannot show you why, trace how they got there, or tell you when they should not be trusted.

In industrial settings, that is not good enough.

If an AI system influences an operational decision — about energy, equipment, safety, or resource allocation — the output needs to be more than a prediction. It needs to be governable.

File: runtime-orchestrator/industry_corpus/chunks_approved/0085d8bed4ccfcd3f77152aae401d1c9/chunk_0011.json
{
  "chunk_id": "0085d8be::chunk_0011",
  "source_id": "doe_osti_2572016",
  "source_sha": "0085d8bed4ccfcd3f77152aae401d1c9",
  "source_url": "https://www.osti.gov/servlets/purl/2572016",
  "asset_families": [
    "cold_chain_facility"
  ],
  "page": 1,
  "text": "the formation of CASH-type phases with a low Ca/Si ratio, and ettringite as the main secondary reaction product. Since the setting of Na SO -activated slag cements is much faster than that of Na CO -activated slags, sodium sulfate 2 4 2 3 can be used to accelerate setting. Thus, in the FY21 work [8], which formed the starting point for the present work, the approach employed to design the neutral salt activated slag (NSAS) formulations for SLAW was to promote AFm and/or AFt formation in cured grout waste forms. Both AFm and AFt phases are 14 The Catholic University of America FY22 Development of Improved Grout Waste Forms Vitreous State Laboratory for Supplemental Low Activity Waste Treatment Final Report, VSL-22R5150-1, Rev. 2 well known for being potential hosts for anionic species including iodine, in particularly. Increased formation of LDH/AFm and/or AFt phase may improve leaching resistance of anion species such as iodine. While AFm or AFt formation is primarily determined by the activator composition, slag composition, silica fume, light-burned MgO, calcined hydrotalcite, and reaction progress play important roles in determining gel composition and type of secondary phases. Some of the potential test variations considered include: • Activator compositions: Different ratios of Na CO (NC) to Na SO (NṠ) can be 2 3 2 4 included to control the proportions of LDH/AFm and AFt phases in the cured grout waste forms. • Including silica fume in neutral salt activated slag may reduce the yield of AFm and/or AFt phases and increase yield of stratlingite and CASH gel. Stratlingite may help in forming a dense matrix. Although stratlingite belongs to the AFm-type phases, its anion specie silicate is not exchangeable and thus it may have less utility for hosting iodide. • Light-burned MgO may promote formation of LDH phases and it also functions as a shrinkage-reducing admixture to reduce dry shrinkage at early curing times of grout waste forms. • Including microfine blast furnace slag can enhance reaction progress and to improve performance during early curing times. • Calcined hydrotalcite may act as an accelerator to enhance strength development and nucleate centers for LDH formation. Slag composition is an important factor in the formation of secondary phases in the waste form. An increase in MgO content can promote LDH formation and an increase in Al O content 2 3 enhances stratlingite formation. While testing with a range of slag compositions was not part of the present work, inclusion of light-burned MgO and/or calcined hydrotalcite was assessed. 2.1.2 Alkali Silicate Activated Slag (ASAS) Alkali-activation of blast furnace slag typically employs a highly alkaline solution containing alkali silicate. Sodium silicate activated slag yields alkali (Na, K) substituted CASH gel together with secondary phases such as LDH type hydrotalcite and stratlingite when the MgO content of slag is high, or zeolite/AFm phases when the MgO content is low [12, 27]. The alkaline SLAW solution can form the basis for such an activator. Again, light-burned MgO can be included to promote LDH formation and to control shrinkage. Introducing silica fume in the ASAS formulations",
  "token_count": 509,
  "text_sha": "5873f1dfe4e9d762c8d17ea7a733c554a5003963bdc80c6ca47d9c69f7abfdfc",
  "extracted_at": "2026-05-15T23:56:41.416982Z"
}

File: runtime-orchestrator/industry_corpus/chunks_approved/0085d8bed4ccfcd3f77152aae401d1c9/chunk_0012.json
{
  "chunk_id": "0085d8be::chunk_0012",
  "source_id": "doe_osti_2572016",
  "source_sha": "0085d8bed4ccfcd3f77152aae401d1c9",
  "source_url": "https://www.osti.gov/servlets/purl/2572016",
  "asset_families": [
    "cold_chain_facility"
  ],
  "page": 1,
  "text": "MgO content of slag is high, or zeolite/AFm phases when the MgO content is low [12, 27]. The alkaline SLAW solution can form the basis for such an activator. Again, light-burned MgO can be included to promote LDH formation and to control shrinkage. Introducing silica fume in the ASAS formulations tends to promote stratlingite formation at the expense of hydrotalcite. Therefore, less silica fume was included in the present formulations. ASAS formulations investigated in the FY21 work formed the starting point for the present work. Previous testing showed ASAS-based grouts exhibited fast setting. An objective of the present work was therefore to modify the formulations to obtain an adequate set time. 15 The Catholic University of America FY22 Development of Improved Grout Waste Forms Vitreous State Laboratory for Supplemental Low Activity Waste Treatment Final Report, VSL-22R5150-1, Rev. 2 2.2 Application of Ultrahigh Performance Concrete Principals Advances in the science of concrete materials have led to the development of a next generation of cementitious composites called ultrahigh performance concrete (UHPC), which exhibits very high compressive strength and durability. Several authors have identified some of the basic principles used in UHPC [28-30]. A key aspect of the design of UHPC mixes is the packing density optimization principle. The mix is proportioned such that the fine aggregates have a wide particle size distribution in granular class sizes to achieve maximum packing density, yielding a highly dense, low-porosity mixture. The matrix properties are improved by the addition of pozzolanic nanoparticles such as silica fume. In addition, extremely low water to dry mix (w/dm) ratios (e.g., 0.15 to 0.25) can be achieved by large dosages of superplasticizer, which decreases the porosity in the cured material. In general, the mechanical and chemical durability of cementitious and geopolymer materials are inversely related to the porosity. Therefore, reducing porosity provides one route for improving the durability of grout waste forms. In the FY21 work [8], a conventional Portland cement based UHPC (PUHPC) formulation was tailored to include blast furnace slag for solidifying SLAW. Blast furnace slag (20% replacement) was included in the formulation to provide sulfide species and a reducing environment in the waste form to enhance the immobilization of pertechnetate (simulated in the present work by the surrogate perrhenate). Although the UHPC formulation yielded exceptional leaching resistances for all the COCs tested including iodine in the FY21 work, the waste loading was low. It is challenging to increase waste loading significantly because one of the key design principles of UHPC formulations requires a low w/dm ratio (as low as 0.15 to 0.25) for the reasons described above. Therefore, the PUHPC formulations were not further explored in the present work. However, some of the key UHPC principles listed above were employed to formulate waste forms, such as including sand and ground quartz in a 5:1 proportion in neutral salt and alkali silicate activated slags to improve the packing density. This sand to grout quartz ratio is commonly applied in the literature in UHPC formulations to increase packing density. 2.3 Improved Cast Stone and Cement-Free Waste Forms As",
  "token_count": 509,
  "text_sha": "51a75fde83078b0ff1c6ee8d13f84ddf6d9e30a095acd04528887989fe8d2a0a",
  "extracted_at": "2026-05-15T23:56:41.416982Z"
}

File: runtime-orchestrator/industry_corpus/chunks_approved/0085d8bed4ccfcd3f77152aae401d1c9/chunk_0013.json
{
  "chunk_id": "0085d8be::chunk_0013",
  "source_id": "doe_osti_2572016",
  "source_sha": "0085d8bed4ccfcd3f77152aae401d1c9",
  "source_url": "https://www.osti.gov/servlets/purl/2572016",
  "asset_families": [
    "cold_chain_facility"
  ],
  "page": 1,
  "text": "including sand and ground quartz in a 5:1 proportion in neutral salt and alkali silicate activated slags to improve the packing density. This sand to grout quartz ratio is commonly applied in the literature in UHPC formulations to increase packing density. 2.3 Improved Cast Stone and Cement-Free Waste Forms As noted above, in FY12, WRPS began a program of work focused on obtaining additional information on Cast Stone as a waste form for LAW immobilization and further maturing the technology for application at Hanford for supplemental treatment of LAW [2-5]. The nominal Cast Stone formulation employs a dry mix of 8 wt% Portland cement Type I/II (OPC), 45 wt% Class F fly ash (FFA), and 47 wt% ground granulated blast furnace slag (BFS) (grade 100) [2]. That formulation is a modification of the nominal Savannah River Site (SRS) Saltstone formulation: 10 wt% OPC, 45 wt% FFA, and 45 wt% BFS [31]. The down-selection of the nominal Cast Stone formulation as a baseline for use with Hanford wastes was performed by CH2M Hill at the 222-S Laboratory [31]. 16 The Catholic University of America FY22 Development of Improved Grout Waste Forms Vitreous State Laboratory for Supplemental Low Activity Waste Treatment Final Report, VSL-22R5150-1, Rev. 2 In this work, the Cast Stone formulation was modified and improved by including ultrafine Portland Cement and blast furnace slag, a pore plug admixture, and calcined hydrotalcite. The finer particle size and higher surface area makes the Portland cement and blast furnace slag much more reactive. While the roles of BFS and FFA in the Saltstone formulation are well-defined, the driver for the inclusion of OPC as a minor component is somewhat unclear and may well be a historical artifact of the formulation development process. At the SRS Saltstone Facility, removal of that minor component, if viable, could have significant advantages in terms of material handling logistics, storage silo utilization, process control, and overall process simplicity. Consequently, Savannah River Remediation, LLC (SRR) tasked VSL with the investigation and development of “cement-free” saltstone formulations to determine whether they could have the potential for equivalent or better performance than the present 45-45-10 blend. Results from that work have demonstrated that equal and even better performance can indeed be achieved in such “cement- free’ formulations [11, 32]. The reference “Cement Free” formulation employs a dry mix of 60% BFS and 40% FFA with a w/dm = 0.60. A grade 100 blast furnace slag was included in this reference formulation. In this study, the reference “Cement-Free” formulation was modified by including microfine blast furnace slag and a reduced w/dm ratio to enhance reaction progress during the alkali activation in the presence of the relatively low alkalinity SLAW simulant (1.7 moles of free hydroxyl). In addition, the SLAW simulant may be amended with alkali hydroxide to increase its hydroxyl concentration and thus further enhance the alkali activation process. Alkali hydroxide activated slag typically favors formation of hydrotalcite [33]. Hydrotalcite is a well-known host phase for a variety of anionic species [34-36]. In addition, calcined hydrotalcite was included as an ingredient in",
  "token_count": 510,
  "text_sha": "036f16f843bb955c1e2aca9f3c1bf4ba352248ce0e111b70eca3529641675a07",
  "extracted_at": "2026-05-15T23:56:41.416982Z"
}

File: runtime-orchestrator/industry_corpus/chunks_approved/0085d8bed4ccfcd3f77152aae401d1c9/chunk_0014.json
{
  "chunk_id": "0085d8be::chunk_0014",
  "source_id": "doe_osti_2572016",
  "source_sha": "0085d8bed4ccfcd3f77152aae401d1c9",
  "source_url": "https://www.osti.gov/servlets/purl/2572016",
  "asset_families": [
    "cold_chain_facility"
  ],
  "page": 1,
  "text": "amended with alkali hydroxide to increase its hydroxyl concentration and thus further enhance the alkali activation process. Alkali hydroxide activated slag typically favors formation of hydrotalcite [33]. Hydrotalcite is a well-known host phase for a variety of anionic species [34-36]. In addition, calcined hydrotalcite was included as an ingredient in some of the dry mixes. Calcined hydrotalcite regenerates its original layered structure during hydration and can potentially sequester anionic species such as iodide, iodate, and pertechnetate in the SLAW. 2.4 Alternative CAC–BFS based Formulations The objective of this formulation approach was to test the feasibility of Calcium Aluminate Cement (CAC)–BFS waste forms for SLAW with AFm and AFt as the main secondary phases to improve the retention of iodine, technetium, and nitrate. This approach employs a ternary binder system (BFS-CAC-X), where CAC stands for calcium aluminate cement and X is hydrated lime (Ca(OH) ), calcium sulfate (CŜ), or calcium carbonate (Cc). CAC–BFS blends, particularly where 2 the BFS ratio is higher than about 40%, lead to the formation of the stable AFm phase stratlingite (C ASH ), instead of calcium aluminate hydrates [37]. When the CAC content is high and CŜ is 2 8 low, the AFt forms first, followed by monosulfate (AFm) formatiom. When the CŜ content is high, it may also react directly with CAC to form AFt ettringite and AFm monosulfate. When calcium carbonate (e.g., limestone powder) is added to the system instead, calcium carbonate or calcium hydroxide will react with calcium aluminate cement to form the AFm hemicarboaluminate or moncarboaluminate. Consequently, these quaternary binder systems should provide considerable scope for tuning the content of getter phases such as AFm and AFt. 17 The Catholic University of America FY22 Development of Improved Grout Waste Forms Vitreous State Laboratory for Supplemental Low Activity Waste Treatment Final Report, VSL-22R5150-1, Rev. 2 2.5 Promotion of Grout Getter Phases This approach employed cementitious or geopolymer formulations tailored to incorporate LDH phases that are capable of sequestering and immobilizing iodine, nitrate, and nitrite [34 -36]; these phases are thermodynamically stable and compatible with other phases in these waste forms. AFm belongs to the general LDH structure type; AFt phases are related to AFm and are well known as major secondary phases present in calcium sulfoaluminate cement (CSA), sodium sulfate activated slag, and systems involving Portland cement blended with CSA, calcium aluminate cement (CAC), and gypsum. The present work further investigated LDH/AFm and/or AFt phases, either by including them in the dry mix as additives, e.g., calcined hydrotalcite and/or by modifying the grout formulations to promote in situ formation of these phases during hydration or activation and curing, such as by controlling the ratios of Na CO to Na SO in neutral salt activated slag 2 3 2 4 formulations and including light-burned MgO (see descriptions in Sections 2.1 and 2.2). 2.6 Pore Plugs to Reduce Permeability This approach employs inorganic admixtures to reduce porosity by occluding pores in the cured grout structure (“pore plugs”). Effective plugging of the capillary pores may significantly decrease the permeability and provide slower diffusion of",
  "token_count": 508,
  "text_sha": "20423ff6c013ca08367d24d11ce428a64855df6fb465ba80eaf7737c24e5df9c",
  "extracted_at": "2026-05-15T23:56:41.416982Z"
}

File: runtime-orchestrator/industry_corpus/chunks_approved/0085d8bed4ccfcd3f77152aae401d1c9/chunk_0015.json
{
  "chunk_id": "0085d8be::chunk_0015",
  "source_id": "doe_osti_2572016",
  "source_sha": "0085d8bed4ccfcd3f77152aae401d1c9",
  "source_url": "https://www.osti.gov/servlets/purl/2572016",
  "asset_families": [
    "cold_chain_facility"
  ],
  "page": 1,
  "text": "including light-burned MgO (see descriptions in Sections 2.1 and 2.2). 2.6 Pore Plugs to Reduce Permeability This approach employs inorganic admixtures to reduce porosity by occluding pores in the cured grout structure (“pore plugs”). Effective plugging of the capillary pores may significantly decrease the permeability and provide slower diffusion of species such as iodine, nitrate, and nitrite, in particular; in addition, however, the retention of all species is likely to be improved by this process. One approach in this regard involves the use of integral crystalline waterproofing admixtures. The mechanism of action involves the release of silicate or carbonate during curing of the grouts and the released species react with free lime as a result of cement hydration to form crystals that block capillary pores; this decreases the available migration pathways of target species such as nitrate, technetium, and iodine. Examples of such admixtures include Hycrete System M1000, BASF Masterlife 300D and XYPEX ADMIX C500. In the present work, Xypex ADMIX C500 was employed in the improved Cast Stone and Cement-Free formulations since it is likely these pore plug admixtures would not work well in alkali activated materials. Pore plugs are usually used in Portland cement-based concrete where calcium silicate hydrate (CSH) is the main hydration product. Pore plugs also react with free hydrated lime that is present as a hydration product of Portland cement to form additional CSH gel to precipitate in the pores. In alkali activated materials, free hydrated lime is typically not present and, even if it is present, aluminosilicate species released from alkali activation of BFS will combine with hydrated lime to precipitate CASH gel. In addition, the use of nanoparticles such as silica fume to improve the packing density of the mixture and to fill in the pores can also reduce the permeability of the waste form. 2.7 Admixtures and Reformulation to Reduce Porosity The objective of this approach is similar to that described in Section 2.6 (i.e., to reduce the permeability of the waste form and hence the mobility of the COCs) but the methods are different. The general approach is to reduce the water to dry mix ratio (w/dm) since high w/dm values are 18 The Catholic University of America FY22 Development of Improved Grout Waste Forms Vitreous State Laboratory for Supplemental Low Activity Waste Treatment Final Report, VSL-22R5150-1, Rev. 2 known to correlate with increased porosity and permeability of the resulting cured grouts. Decreasing the w/dm ratio with no other change results in poor workability and difficulty in mixing and pumping. These effects may be mitigated through the use of admixtures and formulation modifications such that a waste form grout may be formulated with adequate workability at the minimum w/dm. Superplasticizing water reducers generally are not efficient in reducing w/dm ratio and improving rheological properties in alkali activated materials. As an alternative, certain hydrophobic admixtures may be included in a waste form grout mix as an integral waterproofing modification. Hydrophobic admixtures such as calcium stearate (Cst, C 17 H 35 COO) 2 Ca), oleates, silanes, and powdered silicone are known",
  "token_count": 508,
  "text_sha": "017aaacaf6cf7dfd1ebf1c7f54cd14832559b4ac7628bef949f31ceaa9b79968",
  "extracted_at": "2026-05-15T23:56:41.416982Z"
}

File: runtime-orchestrator/industry_corpus/chunks_approved/0085d8bed4ccfcd3f77152aae401d1c9/chunk_0016.json
{
  "chunk_id": "0085d8be::chunk_0016",
  "source_id": "doe_osti_2572016",
  "source_sha": "0085d8bed4ccfcd3f77152aae401d1c9",
  "source_url": "https://www.osti.gov/servlets/purl/2572016",
  "asset_families": [
    "cold_chain_facility"
  ],
  "page": 1,
  "text": "ratio and improving rheological properties in alkali activated materials. As an alternative, certain hydrophobic admixtures may be included in a waste form grout mix as an integral waterproofing modification. Hydrophobic admixtures such as calcium stearate (Cst, C 17 H 35 COO) 2 Ca), oleates, silanes, and powdered silicone are known to reduce capillary water absorption or permeability in both cementitious and geopolymer materials, and to improve their long-term durability [38-41]. A further possible modification is to add redispersible, vinyl acetate-ethylene copolymer powder in the waste form grout formulations. It is well known that polymers can enhance rupture strength, bonding forces, freeze-thaw properties, weathering resistance, wear resistance, and also durability of cementitious and geopolymer materials. They can also enhance the hydrophobic properties to reduce absorption of water and can also prevent cracking [42]. 19 The Catholic University of America FY22 Development of Improved Grout Waste Forms Vitreous State Laboratory for Supplemental Low Activity Waste Treatment Final Report, VSL-22R5150-1, Rev. 2 SECTION 3.0 WASTE SIMULANT, MATERIALS, FORMULATIONS, AND TESTING APPROACH 3.1 Waste Simulant The SLAW simulant composition that was used in the present work, which is the same as that used in FY21 [8], is shown in Table 3.1. This is based on the “HTWOS Overall Average” used in previous Cast Stone testing [2]. We have assumed a sodium concentration of 5.6 M based on the nominal concentration for the cesium removal ion exchange process. Simulants with 5.6 M Na were spiked with I (as iodide) and Re (as a non-radioactive surrogate for Tc, added as hydrogen perrhenate), all at levels of 350 mg/L or ~0.28 g/kg simulant to ensure that detectable levels were present in the leachates from the EPA Method 1315 tests1. Previously, the simulant was spiked with I and Re at 1 g/kg simulant, respectively. It is noted that rhenium is less easily reduced than technetium and may therefore overestimate the release of technetium from reducing grouts [45]. Chromium was added as Na Cr O •2H O using a molar 2 2 7 2 ratio of 0.0043 Cr/Na which is the Best Basis Inventory (BBI) value in Table 3-3 in reference [2]. The resulting simulant contained 1.25 g/L Cr. The waste simulant was prepared by weighing the appropriate quantities of reagent grade chemicals and dissolving them in the required amount of deionized water in a plastic container. Sodium acetate was used to represent the total organic carbon. Much of the total organic carbon in the tank waste is unidentified, but acetate, oxalate, glycolate, and formate are common compounds found in significant amounts in most waste tanks. Acetate was chosen in these tests to represent these organic acids. The recipe for 5.6 M Na simulant is shown in Table 3.2. The measured density was about 1.25 g/mL for the 5.6 M Na SLAW simulant. 3.2 Raw Materials for Preparing SLAW Waste Forms A range of raw materials, aggregates/fillers, and additives were used for formulating grout waste forms for SLAW, as described in the following sections. XRF analyzed compositions of raw materials are listed in Table 3.3. 3.2.1 Dry Mix Components Ground granulated",
  "token_count": 512,
  "text_sha": "e29f7f2d1600d5466a320093a6f584d3501a3eafde29a1a0bf3d495d9749e00c",
  "extracted_at": "2026-05-15T23:56:41.416982Z"
}

File: runtime-orchestrator/industry_corpus/chunks_approved/0085d8bed4ccfcd3f77152aae401d1c9/chunk_0017.json
{
  "chunk_id": "0085d8be::chunk_0017",
  "source_id": "doe_osti_2572016",
  "source_sha": "0085d8bed4ccfcd3f77152aae401d1c9",
  "source_url": "https://www.osti.gov/servlets/purl/2572016",
  "asset_families": [
    "cold_chain_facility"
  ],
  "page": 1,
  "text": "SLAW simulant. 3.2 Raw Materials for Preparing SLAW Waste Forms A range of raw materials, aggregates/fillers, and additives were used for formulating grout waste forms for SLAW, as described in the following sections. XRF analyzed compositions of raw materials are listed in Table 3.3. 3.2.1 Dry Mix Components Ground granulated blast furnace slag (BFS), called NewCem, was from the Lafarge- Holcim Seattle Plant (BFS SE). It is a grade 100 slag according to ASTM C989. The slag was chosen due to the geographical proximity of the source to the Hanford Site and the fact that it was 1 For comparison, the mean concentration of 129I in the Hanford LAW inventory at a Na concentration of 5.6 M is about 0.65 mg/L [43]; the mean concentration of 99Tc in the Hanford LAW inventory at a Na concentration of 5.6 M is about 6 mg/L [44]. 20 The Catholic University of America FY22 Development of Improved Grout Waste Forms Vitreous State Laboratory for Supplemental Low Activity Waste Treatment Final Report, VSL-22R5150-1, Rev. 2 used in the sodium sulfate activated slag waste forms developed by VSL for stabilization of high- ammonia wastes from the Hanford Effluent Treatment Facility (ETF) [20-23]. DE NEEF MC 500 Microfine cement (MC) is a blast furnace slag, called Microfine BFS, composed of ultrafine particles and was provided by GCP Applied Technologies. DE NEEF MC 500 has a grain size of d equal to 9.5 microns and d of 3.5 microns. The composition is 95 50 comparable to that of high sulfate-resistant cements. Microfine cement is much more reactive than conventional blast furnace slag grade 100 and 120 simply due to its smaller particle size. In this work, microfine slag was used to replace NewCem BFS grade 100 from Lafarge-Holcim’s Seattle Plant (BFS SE). Microfine slag was primarily included in improved Cast Stone and Cement-Free formulations to enhance setting and early strength. It was also included in paste-only NSAS formulations. XRD analysis indicated distinct phase compositions between the two blast furnace slags (Figures 3.1 and 3.2). Abundant crystalline phases such as dicalcium (C S) and tricalcium 2 (C S) silicates were present in the Microfine BFS while calcium sulfate phases, mainly the 3 dihydrate, were present in BFS SE. In addition, Microfine BFS (Figure 3.1) had a significantly lower glass content than BFS SE (Figure 3.2) based on the area of the wide, amorphous peak around two-theta between 25 and 35°. Class F fly ash (FFA) is one of the raw materials in the Cast Stone waste forms developed for Hanford Low Activity Waste [3-6]. Cast Stone formulations previously tested at PNNL [3-6] used a high-Ca fly ash produced from the combustion of coal at the Centralia Power Plant in western Washington. However, that power plant is now closed, and the fly ash is no longer available. Therefore, for the present work, that fly ash was replaced by Class F fly ash from the Jewett Plant in Texas, which was provided by Headwaters, Inc. The Jewett fly ash (JW FFA) contains about 13 wt% calcium oxide, which",
  "token_count": 508,
  "text_sha": "61d26b30251f3dbcbbd8a4adb62b59881522b82ed3189592050c8bd5b482241c",
  "extracted_at": "2026-05-15T23:56:41.416982Z"
}

File: runtime-orchestrator/industry_corpus/chunks_approved/0085d8bed4ccfcd3f77152aae401d1c9/chunk_0018.json
{
  "chunk_id": "0085d8be::chunk_0018",
  "source_id": "doe_osti_2572016",
  "source_sha": "0085d8bed4ccfcd3f77152aae401d1c9",
  "source_url": "https://www.osti.gov/servlets/purl/2572016",
  "asset_families": [
    "cold_chain_facility"
  ],
  "page": 1,
  "text": "now closed, and the fly ash is no longer available. Therefore, for the present work, that fly ash was replaced by Class F fly ash from the Jewett Plant in Texas, which was provided by Headwaters, Inc. The Jewett fly ash (JW FFA) contains about 13 wt% calcium oxide, which is close to that in the Centralia fly ash [8]. Portland Cement (PC) Type I/ II from Holcim US was used as an ingredient in the Cast Stone waste forms. The Portland cement conformed to the specification defined by ASTM C150. It contained 51 wt% C S, 18 wt% C S, 7 wt% C A, and 9 wt% C AF. Note that in standard cement 3 2 3 4 chemistry notation, C = CaO, S = SiO , A = Al O , F = Fe O . 2 2 3 2 3 Microfine Portland cement (MPC) called MasterRoc® MP 650 from Master Builders Solutions was used as an ingredient in improved Cast Stone waste forms. MasterRoc® MP 650 has a grain size of d <15 microns and a d < 5 microns. The Blaine fineness is >625 m2/kg, compared 93 50 to 396 m2/kg for Type I/ II Portland Cement from Holcim US. Light-burned MgO marketed under the brand name Sika Control® SC was used as an ingredient in several formulations for SLAW. Light burned MgO is a shrinkage compensating and reduction admixture used to produce Portland cement and geopolymeric materials with reduced potential for drying shrinkage, cracking, and curling, which meets the requirements of ASTM C494. In addition, light-burned MgO can provide additional soluble magnesium to accelerate strength development and to promote hydrotalcite formation. Light-burned MgO alone has been tested as a chemical activator for blast furnace slag [46]. Silica fume is a byproduct of silicon metal production or ferrosilicon alloys. Silica fume consists primarily of nano particles (~2 nm) of amorphous silicon dioxide. Due to its fine particles, 21 The Catholic University of America FY22 Development of Improved Grout Waste Forms Vitreous State Laboratory for Supplemental Low Activity Waste Treatment Final Report, VSL-22R5150-1, Rev. 2 large surface area, and the high SiO content (about 94%), silica fume is a very reactive pozzolan. 2 Its small spherical-particle nature can be used to improve rheology and thereby achieve significant reductions of w/dm in cementitious or geopolymer mixtures. Silica fume was provided by Norchem, Inc., a wholly owned affiliate of Globe Metallurgical, Inc. Silica fume was also used to prepare the alkali silicate activator by dissolving it in a SLAW simulant solution that was previously amended with potassium hydroxide. In this testing, silica fume that was allocated to the activator was added as the solid. In this way, the lower soluble silicate concentration during early curing time should extend the set time of the resulting geopolymer grouts. 3.2.2 Sand/Fillers As described in Section 2.3, fine sand, ground quartz, and silica fume were included in waste form mixes to optimize the packing density of the resulting SLAW waste forms. The materials used were as follows: • Fine sand consisting mostly of quartz",
  "token_count": 511,
  "text_sha": "f8067726496e52d03954f243285641e3439c0daa6147e1eb83a4dce7ba8b1eef",
  "extracted_at": "2026-05-15T23:56:41.416982Z"
}

File: runtime-orchestrator/industry_corpus/chunks_approved/0085d8bed4ccfcd3f77152aae401d1c9/chunk_0019.json
{
  "chunk_id": "0085d8be::chunk_0019",
  "source_id": "doe_osti_2572016",
  "source_sha": "0085d8bed4ccfcd3f77152aae401d1c9",
  "source_url": "https://www.osti.gov/servlets/purl/2572016",
  "asset_families": [
    "cold_chain_facility"
  ],
  "page": 1,
  "text": "time of the resulting geopolymer grouts. 3.2.2 Sand/Fillers As described in Section 2.3, fine sand, ground quartz, and silica fume were included in waste form mixes to optimize the packing density of the resulting SLAW waste forms. The materials used were as follows: • Fine sand consisting mostly of quartz with a particle size of 0.05 mm to 0.6 mm with a mean diameter (d ) of about 0.22 mm. Air-dry sand was used. The water absorption 50 was about 1.25 wt%, which was included in the waste form recipes. • Ground quartz A25 from Agsco Corporation, with a mean particle size of 5 microns. • Silica fume may be added as a reactive nano filler to improve rheology and particulate packing, particularly in the case of NSAS-based waste forms. During the late curing stages, silica fume may participate in gel formation by enhancing formation of calcium aluminosilicate hydrate and stratlingite. 3.2.3 Additives Various additives were used to improve the performance of the SLAW waste forms or as getters to enhance fixation of anionic species. These additives included the following: • XYPEX ADMIX C500 was provided by Xypex Chemical Corporation. This admixture functions as a pore plug to reduce water permeability. This was tested only in the waste form based on Portland cement ultrahigh performance concrete. Typically, the dosage rate is about 3% by weight of cement. It was added to the mixture at the time of batching. • EUCON Hydrapel 2.5 (Hdp) is a silicon polymer-based, plasticizing/efflorescence controlling/water-repellent admixture, provided by Euclid Chemical. It was added to some grout mixes at a dosage of 0.575% to 1.0% by weight of dry mix (BWODM) or by weight of slag (BWOS). • GP SHP 50 silicone hydrophobic powder was provided by Dow Corning. It is a free- flowing powder designed for cementitious dry mix application. The admixture is usually applied as a barrier to the capillary movement of liquid water in cementitious materials. GP SHP 50 is a three-component granule (200-300 microns), consisting of a 22 The Catholic University of America FY22 Development of Improved Grout Waste Forms Vitreous State Laboratory for Supplemental Low Activity Waste Treatment Final Report, VSL-22R5150-1, Rev. 2 powder carrier, an encapsulant and finely dispersed silicone. The encapsulant provides storage stability in the powdered composition and the active ingredient is released upon addition of water. This hydrophobic admixture has been tested at VSL in geopolymer concretes and proved efficient in improving hydrophobicity. GP SHP 50 was added at 1% by weight of slag in alkali silicate activated slag formulations. • Calcium stearate is known for efficiently reducing water absorption in alkali activated materials through optimizing microstructure and introducing a hydrophobic film [38]. However, the potential negative impact of the high salt concentrations in SLAW on such performance improvement was a primary concern of this study. Calcium stearate was added at a dose of 5% by weight of slag in alkali silicate activated slag formulations. • Commercially available hydrotalcite (Mg Al (OH) (CO )•4H O) was calcined at 6 2 16 3 2 475 °C for",
  "token_count": 508,
  "text_sha": "fada0785bae0d7352314feb56350076b72d40fc0f4338169d87eee52083c8bc3",
  "extracted_at": "2026-05-15T23:56:41.416982Z"
}

File: runtime-orchestrator/industry_corpus/chunks_approved/0085d8bed4ccfcd3f77152aae401d1c9/chunk_0020.json
{
  "chunk_id": "0085d8be::chunk_0020",
  "source_id": "doe_osti_2572016",
  "source_sha": "0085d8bed4ccfcd3f77152aae401d1c9",
  "source_url": "https://www.osti.gov/servlets/purl/2572016",
  "asset_families": [
    "cold_chain_facility"
  ],
  "page": 1,
  "text": "such performance improvement was a primary concern of this study. Calcium stearate was added at a dose of 5% by weight of slag in alkali silicate activated slag formulations. • Commercially available hydrotalcite (Mg Al (OH) (CO )•4H O) was calcined at 6 2 16 3 2 475 °C for 5 hours. The calcined hydrotalcite (CHT) powders were then hydrated in 1 M Na SLAW for 24 hours; X-ray diffraction (XRD) analysis showed that its hydrotalcite structure was fully recovered. The objective was for the calcined hydrotalcite to restructure around the available anion species in the waste to enhance their retention in the waste form. The amount added was typically around 5 – 10 wt% based on the Phase 1 work [8]. • Ionex Ag-900 (AgZ) manufactured by Molecular Products Limited is a silver- exchanged zeolite with a mordenite crystalline structure. It contained a minimum of 9 wt% silver and had a nominal pore size of 0.4 nm. Ground Ionex Ag-900 was used as a getter for iodine in some waste forms. The amount added was typically around 5 wt% based on the Phase 1 work [8]. XRF analyzed chemical compositions for selected raw materials used for preparing SLAW waste forms are shown in Table 3.3. Note that loss-on-ignition is not included in the chemical compositions. 3.3 Testing Approach The primary objective of this work was to further develop and demonstrate methods to reduce the release rates of the COCs from grouted SLAW waste forms. The formulations and recipes for the SLAW waste form samples that were prepared and tested in this work included following types of waste form formulations: • ICS – Improved Cast Stone waste form • ICF – Improved Cement Free waste form • CSM – Mortar of neutral salt activated slag • CSMP – Paste of neutral salt activated slag • SFM – Mortar of alkali silicate activated slag • SFMP – Paste of alkali silicate activated slag 23 The Catholic University of America FY22 Development of Improved Grout Waste Forms Vitreous State Laboratory for Supplemental Low Activity Waste Treatment Final Report, VSL-22R5150-1, Rev. 2 Fine sand and ground quartz powder were included typically at 35% :7% in a mortar mix composition and they were removed completely in the paste mix compositions. As noted in Section 1.3, to address this objective, a four-stage phased testing approach was employed. • In the first testing phase, the primary focus was on developing improved formulations based on Cast Stone and Cement free materials. Microfine BFS, Portland cement and XYPEX ADMIX C500 were included in the Cast Stone formulation to improve its performance. Portland cement was removed in the reference Cast Stone formulation to yield Cement Free formulations but with Microfine BFS. In addition, a NSAS formulation from the FY21 work [8] was modified to favor AFm formation and an ASAS formulation was optimized to extend set time. An attempt was also made to develop a waste form based on the ternary binder BFS-CAC-Ca(OH) ). These 2 formulations were screened by testing set time and compressive strength. Selected waste forms",
  "token_count": 510,
  "text_sha": "674e3d9486cb7979f7a008cf5826e79f3b5741447a4797fb91dbd6e6e67ebc85",
  "extracted_at": "2026-05-15T23:56:41.416982Z"
}
