Repository: davidlagarejo/traceable-ai-for-industrial-decision-making-in-energy-and-operations

# Traceable AI for Industrial Decision Making

A framework for making AI-assisted decisions trustworthy in industrial environments — energy, operations, and verification.

## The Problem

Most AI systems tell you what to do. They sound confident. But they cannot show you why, trace how they got there, or tell you when they should not be trusted.

In industrial settings, that is not good enough.

If an AI system influences an operational decision — about energy, equipment, safety, or resource allocation — the output needs to be more than a prediction. It needs to be governable.

File: runtime-orchestrator/industry_corpus/chunks_approved/0085d8bed4ccfcd3f77152aae401d1c9/chunk_0021.json
{
  "chunk_id": "0085d8be::chunk_0021",
  "source_id": "doe_osti_2572016",
  "source_sha": "0085d8bed4ccfcd3f77152aae401d1c9",
  "source_url": "https://www.osti.gov/servlets/purl/2572016",
  "asset_families": [
    "cold_chain_facility"
  ],
  "page": 1,
  "text": "work [8] was modified to favor AFm formation and an ASAS formulation was optimized to extend set time. An attempt was also made to develop a waste form based on the ternary binder BFS-CAC-Ca(OH) ). These 2 formulations were screened by testing set time and compressive strength. Selected waste forms were subject to an abbreviated EPA Method 1315 test (14 days) to expedite testing progress. • The second stage was the primary testing phase of the present work. Formulations based on Cast Stone, Cement-Free, alkali silicate and neutral salt activated slags were further modified and optimized by including one or more raw materials such as Microfine BFS, Microfine PC, hydrophobic admixture, calcined hydrotalcite, and ground Ionex Ag-900. Most waste forms were subjected to the full 63-day EPA Method 1315 test along with the measurement of other properties after curing for 28 days at room temperature. • In the third phase of testing, attempts were made to develop filler-free, paste-only formulations, primarily based on neutral salt activated slag waste forms, to improve waste loading. • In the fourth phase of testing, three of the better-performing formulations were selected for additional characterization with respect to rheology, isothermal calorimetry, and the Toxicity Characteristic Leaching Procedure (EPA Method 1311). Waste form formulations developed during each of these testing phases are summarized in Table 3.4. Those formulations are described in the following section. The sample nomenclature is as follows: After the letters designating the formulation type (e.g., ICS) the decimal number (e.g, “0.50”), if present, designates the w/dm ratio. The next character is a W for Cast Stone and Cement-Free formulations, which are all pastes or, for other formulations, a P or an A for paste and mortar samples, respectively. The next number (following W, A, or P) is the series number (1, 2, 3…) for formulation modifications. S indicates that the grout samples are prepared with the simulant spiked with I, Cr, and Re. The number after the S indicates a different batch with the same composition or with a minor modification. 24 The Catholic University of America FY22 Development of Improved Grout Waste Forms Vitreous State Laboratory for Supplemental Low Activity Waste Treatment Final Report, VSL-22R5150-1, Rev. 2 3.4 Formulations and Recipes The formulations and recipes for the SLAW waste form samples that were prepared and tested in this work in each testing phase are described in the following sections. 3.4.1 Improved Cast Stone Formulations The nominal Cast Stone dry blend consists of 47 wt% BFS, 45 wt% FFA, and 8 wt% OPC with a w/dm of 0.60. The fly ash used in this study was from Jewett Power Plant, TX. The Jewett fly ash has a similar CaO content to the one from the Centralia Power Plant, WA used in other Cast Stone work [3-6]. The blast furnace slag grade 100 was from the Lafarge-Holcim Seattle Plant. The nominal Portland cement was Type I/II. In this work, the nominal Cast Stone formulation was modified by varying the w/dm ratio and including one or more raw materials such as Microfine PC, Microfine",
  "token_count": 509,
  "text_sha": "8d750f0e3d63619e3968f77127543c97995a2da247824f632d94273beb015819",
  "extracted_at": "2026-05-15T23:56:41.416982Z"
}

File: runtime-orchestrator/industry_corpus/chunks_approved/0085d8bed4ccfcd3f77152aae401d1c9/chunk_0022.json
{
  "chunk_id": "0085d8be::chunk_0022",
  "source_id": "doe_osti_2572016",
  "source_sha": "0085d8bed4ccfcd3f77152aae401d1c9",
  "source_url": "https://www.osti.gov/servlets/purl/2572016",
  "asset_families": [
    "cold_chain_facility"
  ],
  "page": 1,
  "text": "Cast Stone work [3-6]. The blast furnace slag grade 100 was from the Lafarge-Holcim Seattle Plant. The nominal Portland cement was Type I/II. In this work, the nominal Cast Stone formulation was modified by varying the w/dm ratio and including one or more raw materials such as Microfine PC, Microfine BFS, XYPEX ADMIX C500, calcined hydrotalcite, and Eucon Hydrapel 2.5. The parameters for formulating improved Cast Stone waste forms are listed in Table 3.5 and the grout mix compositions are listed in Table 3.6. The recipes are shown in Table 3.7. The dry mix consists of Portland cement, fly ash, blast furnace slag, and a pore plug admixture. The PC:FFA:BFS proportion was 1:5.6:5.9, which is typical for the reference Cast Stone formulation. These ratios were kept the same for formulations ICS0.6W1S; ICS0.5W1S and ICS0.45W1S with 4-6% XYPEX ADMIX C500 in the dry mix and w/dm from 0.45 to 0.60. The PC:FFA:BFS was changed to 1:1.7:3.7 in ICS0.5W3S by increasing proportions of Microfine PC and Microfine slag at the expense of FFA. In addition, the formulation was further modified by adding 1% by weight of the dry mix of hydrophobic admixture Eucon Hydrapel 2.5 in ICS0.5W3S. 3.4.2 Improved Cement-Free Formulations The reference “Cement-Free” formulation employs a dry mix of 60% BFS and 40% FFA with a w/dm = 0.60 [11]. The dry mixes for the modified formulations employed blast furnace slag, fly ash, a pore plug admixture, and calcined hydrotalcite. A grade 100 blast furnace slag and Class F fly ash were employed. The reference Cement Free formulation was modified by including 4.27% XYPEX ADMIX C500 in the dry mix while the w/dm was reduced to 0.50 (ICF0.50W1S). The BFS/FFA ratio was maintained at about 1.5. The reference Cement Free formulation was further modified by reducing the w/dm to 0.45 and including 5% calcined hydrotalcite in the dry mix and 9% KOH (assay 90.84%) by weight of the dry mix to increase the concentration of (K, Na)OH to 5 M in the SLAW simulant (ICF0.45W1S). The higher molar alkali hydroxide concentration was intended to accelerate the alkali activation process. Formulation parameters, waste form compositions, and recipes are shown in Tables 3.5 to 3.7, respectively. 25 The Catholic University of America FY22 Development of Improved Grout Waste Forms Vitreous State Laboratory for Supplemental Low Activity Waste Treatment Final Report, VSL-22R5150-1, Rev. 2 3.4.3 Alternative CAC-BFS Based Formulations In this study, only one formulation based on ternary BFS-CAC-X was tested. The formulation contains 24% BFS (SE), 73.5% CAC, and 2.5% Ca(OH) , with a w/dm = 0.45. Trial 2 testing with this formulation yielded a pourable grout with low compressive strength even after curing at RT for 28 days. This trial test employed a grade 100 BFS from Lafarge-Holcim Seattle Plant and Ciment Fondu calcium aluminate cement (~40% Al O ) from Kerneos. Based on the 2 3 low compressive strength, this formulation was not pursued further in the present work. However, further work to include use of more reactive raw materials such as amorphous calcium aluminate cement and Microfine BFS to increase rate",
  "token_count": 511,
  "text_sha": "ac71ac8a85475e000d26362f9ec0ebcc31e709c785976371b12490c8cce00b40",
  "extracted_at": "2026-05-15T23:56:41.416982Z"
}

File: runtime-orchestrator/industry_corpus/chunks_approved/0085d8bed4ccfcd3f77152aae401d1c9/chunk_0023.json
{
  "chunk_id": "0085d8be::chunk_0023",
  "source_id": "doe_osti_2572016",
  "source_sha": "0085d8bed4ccfcd3f77152aae401d1c9",
  "source_url": "https://www.osti.gov/servlets/purl/2572016",
  "asset_families": [
    "cold_chain_facility"
  ],
  "page": 1,
  "text": "calcium aluminate cement (~40% Al O ) from Kerneos. Based on the 2 3 low compressive strength, this formulation was not pursued further in the present work. However, further work to include use of more reactive raw materials such as amorphous calcium aluminate cement and Microfine BFS to increase rate of hydration may be useful. 3.4.4 Formulations Based on Neutral Salt Activated Slag The formulation parameters for the waste forms based on neutral salt activated slag are listed in Table 3.8. Mortar and paste mix compositions developed according to the formulating parameters summarized in Table 3.8 are shown in Tables 3.9 and 3.10, respectively. The corresponding recipes are shown in Tables 3.11, 3.12, and 3.13. Variables for formulating mortar and paste waste form mix compositions included: • w/dm from 0.40 to 0.45. The dry mix contained mainly BFS and certain formulations included CHT or AgZ. Light-burned MgO was used in all the NSAS formulations. • Sodium carbonate and sodium sulfate were included as activators with proportions specified in terms of Na O by mass fraction of slag (BMFOS). The sodium carbonate 2 contribution from the SLAW simulant was calculated as a part of the activator. The total Na 2 O for sodium carbonate (NC) and sodium sulfate (NŚ) was set to 0.05. The following ratios of NC : NŚ in terms of Na O BMFOS were employed in an effort to 2 chemically control the ratios of AFm and/ AFt phases: 0.025 : 0.025; 0.05: 0; 0.01 : 0.04; 0.03 : 0.02. • Sodium carbonate and/or sodium sulfate were added as the solids together with other dry ingredients (see mortar formulations in Table 3.9) or dissolved in the SLAW simulant before mixing with the dry ingredients (see paste formulations in Table 3.10). • Light-burned MgO was generally fixed at 0.05 BMFOS. In formulation CSMP1S5, light-burned MgO was increased to 0.07 BMFOS to mitigate increased shrinkage due to removal of sand/fillers. • 32.5% fine sand and 6.5% ground quartz were included in mortar mix compositions. Sand and ground quartz were removed in the paste formulations. 26 The Catholic University of America FY22 Development of Improved Grout Waste Forms Vitreous State Laboratory for Supplemental Low Activity Waste Treatment Final Report, VSL-22R5150-1, Rev. 2 • Additives to enhance leaching resistance including calcined hydrotalcite and ground Ionex Ag-900. Calcined hydrotalcite was added at 0.05 BMFOS in paste formulations CSMP3S2, CSMP3S3, and CSMP1S3, and at 0.10 BMFOS in mortar formulations CSMA3S1 and CSMA1S3. Ground Ionex Ag-900 was added at 0.05 BMFOS in both mortar and paste formulations CSMA8S1, CSMP8S2, and CSMP8S3. • EUCON Hydrapel 2.5 was included as the hydrophobic admixture at 0.005 to 0.01 BMFOS. Calcium stearate was included at 0.05 BMFOS. • Two types of BFS were included in formulations: Grade 100 BFS from Lafarge-Holcim Seattle Plant (BFS SE) and ultrafine blast furnace slag (Microfine BFS). 3.4.5 Alkali Silicate Activated Slag The formulation parameters for the waste forms based on alkali activated slag are listed in Table 3.14. The mix compositions derived from the formulation parameters are shown in Table 3.15 and the respective recipes",
  "token_count": 512,
  "text_sha": "be96473ca6a7e33ab5eb043c7ed66e6238e03f31538289040fdd613bcc6a67ec",
  "extracted_at": "2026-05-15T23:56:41.416982Z"
}

File: runtime-orchestrator/industry_corpus/chunks_approved/0085d8bed4ccfcd3f77152aae401d1c9/chunk_0024.json
{
  "chunk_id": "0085d8be::chunk_0024",
  "source_id": "doe_osti_2572016",
  "source_sha": "0085d8bed4ccfcd3f77152aae401d1c9",
  "source_url": "https://www.osti.gov/servlets/purl/2572016",
  "asset_families": [
    "cold_chain_facility"
  ],
  "page": 1,
  "text": "Seattle Plant (BFS SE) and ultrafine blast furnace slag (Microfine BFS). 3.4.5 Alkali Silicate Activated Slag The formulation parameters for the waste forms based on alkali activated slag are listed in Table 3.14. The mix compositions derived from the formulation parameters are shown in Table 3.15 and the respective recipes are shown in Table 3.16. A w/BFS ratio of about 0.425 was typically used. In the FY21 work, a molar alkali hydroxide concentration of about 7 was employed, yielding a fresh grout that showed fast setting [8]. In this study, the molar alkali hydroxide concentration was lowered to 5 to slow setting. The molar ratio SiO /M O is an important parameter for an alkali activator composition; for these 2 2 formulations, it was defined by the amount of silica fume allocated to the activator and all of the alkali oxides (from NaOH in the SLAW plus the KOH amendment). When silica fume was dissolved in the KOH-amended SLAW simulant solution before grouting, fast setting was observed. Therefore, the silica fume was instead added with the other dry ingredients to achieve a reasonably long workable time. 5% BWOS of light-burned MgO was included in all of the ASAS formulations to reduce dry shrinkage and to promote LDH phase formation. In addition, two types of hydrophobic admixtures, calcium stearate and GP SHP 50 silicone powder, were included in the ASAS-based formulations in an effort to reduce water absorption and permeability of the cured waste forms. 35% fine sand and 7% ground quartz powder were included in all of the ASAS-based mortar mix compositions (SFMA9S2, SFMA9S3, and SFMA9S4). Fine sand and ground quartz were removed to yield a paste mix composition (SFMP9S4) in an effort to increase waste loading. 27 The Catholic University of America FY22 Development of Improved Grout Waste Forms Vitreous State Laboratory for Supplemental Low Activity Waste Treatment Final Report, VSL-22R5150-1, Rev. 2 SECTION 4.0 TEST METHODS This section describes the methods and procedures that were used in this work to prepare samples and characterize the mixing and curing process and the final waste form properties. 4.1 Sample Preparation The recipes presented in Section 3.4 were used to prepare the waste form samples for testing. The dry ingredients were blended in a 7-quart planetary mixer, then an appropriate quantity of SLAW simulant was poured into the dry mixture and mixed at an intermediate speed (about 100 rpm) for about 6 minutes. The 7-quart mixer allowed for preparation of small batches of grout samples (maximum 5 kg of grout). For larger batches (7 to 8 kg), a K-Lab Intensive Mixer (20 L) was used to prepare grout samples. The mixing time was about 3 to 6 min at an intermediate speed (about 250 rpm for both the mixing blade and the container). The majority of the samples in this work were prepared with the 7-quart planetary mixer. For all of the ASAS formulations and Cement-Free ICF0.45W1S, solid KOH was first dissolved in the SLAW simulant prior to mixing with the dry ingredients. Dissolution of alkali hydroxide is a strongly exothermic",
  "token_count": 510,
  "text_sha": "ad534a1ba62c2f0a540d2cb0930d33dbadaca332da3505a9332ac92c73332a6a",
  "extracted_at": "2026-05-15T23:56:41.416982Z"
}

File: runtime-orchestrator/industry_corpus/chunks_approved/0085d8bed4ccfcd3f77152aae401d1c9/chunk_0025.json
{
  "chunk_id": "0085d8be::chunk_0025",
  "source_id": "doe_osti_2572016",
  "source_sha": "0085d8bed4ccfcd3f77152aae401d1c9",
  "source_url": "https://www.osti.gov/servlets/purl/2572016",
  "asset_families": [
    "cold_chain_facility"
  ],
  "page": 1,
  "text": "the container). The majority of the samples in this work were prepared with the 7-quart planetary mixer. For all of the ASAS formulations and Cement-Free ICF0.45W1S, solid KOH was first dissolved in the SLAW simulant prior to mixing with the dry ingredients. Dissolution of alkali hydroxide is a strongly exothermic process and therefore the solid NaOH and KOH were added slowly (typically, over the course of about an hour) to avoid overheating of the solution. The solution was typically prepared in advance and allowed to cool to ambient temperature (for several hours or overnight) before mixing with the dry ingredients. For the mortar waste forms based on neutral salt activated slag, solid sodium carbonate and/or sodium sulfate were added together with dry ingredients before mixing with the SLAW simulant. For the paste waste forms based on neutral salt activated slag, solid sodium carbonate and/or sodium sulfate were mixed with the SLAW simulant before mixing with dry ingredients. EUCON Hydrapel 2.5, a liquid hydrophobic admixture, was added while mixing the SLAW simulant with dry ingredients for better distribution. Solid hydrophobic admixtures, calcium stearate and GP SHP 50 silicone powder were added together with other dry ingredients before mixing with the SLAW simulant. A vibrating table was used to compact fresh grouts and remove air bubbles. A vibrating table (3600 vpm) manufactured by Humboldt Mfg Co. was used in the early part of the work but a more powerful vibrating table manufactured by Vibco equipped with a high frequency vibrator (9000 vpm, 8500 N force) was used for the balance of the work. The typical frequency used to compact and remove air bubbles from a fresh grout was between 4500 to 6300 vpm. Tests demonstrated that the Vibco table was much more efficient in compacting fresh grouts than the 28 The Catholic University of America FY22 Development of Improved Grout Waste Forms Vitreous State Laboratory for Supplemental Low Activity Waste Treatment Final Report, VSL-22R5150-1, Rev. 2 Humboldt table. An extremely viscous, dry grout or paste sample became fluid after a few seconds under influence of vibration. The fresh paste was poured into 2”x4” cylindrical molds. All of the cylindrical samples sealed with lids to prevent moisture loss were cured at room temperature. The fresh grout or paste was sampled as needed for testing for properties such as set time and bleed water monitoring. 4.2 Tests and Analyses Bleed Water Content: One-day bleed water content is defined herein as the water remaining unabsorbed after curing the grout in a sealed vessel for 24 hours. Specifically, the freshly prepared grouts were poured into 2ʺx4ʺ cylindrical molds, filled to within one centimeter from the top, and cured in a sealed configuration at room temperature for 24 hrs. The sealed molds are then weighed, any liquid is absorbed using tissue paper, and the samples are then weighed again. The mass loss is calculated and reported as the mass fraction of the total water contained in the sample at the time of sample preparation. When necessary, additional 2ʺx4ʺ cylindrical samples were prepared for bleed water monitoring",
  "token_count": 509,
  "text_sha": "4d5f774b92e21aad56acf289efd54eae14490eac6013940b3e5a27eaa4fb9b96",
  "extracted_at": "2026-05-15T23:56:41.416982Z"
}

File: runtime-orchestrator/industry_corpus/chunks_approved/0085d8bed4ccfcd3f77152aae401d1c9/chunk_0026.json
{
  "chunk_id": "0085d8be::chunk_0026",
  "source_id": "doe_osti_2572016",
  "source_sha": "0085d8bed4ccfcd3f77152aae401d1c9",
  "source_url": "https://www.osti.gov/servlets/purl/2572016",
  "asset_families": [
    "cold_chain_facility"
  ],
  "page": 1,
  "text": "liquid is absorbed using tissue paper, and the samples are then weighed again. The mass loss is calculated and reported as the mass fraction of the total water contained in the sample at the time of sample preparation. When necessary, additional 2ʺx4ʺ cylindrical samples were prepared for bleed water monitoring for up to 28 days. Hydrophobicity of cured waste forms: Hydrophobicity was evaluated qualitatively by visual wettability of a cured grout surface. A stream of water is sprayed onto the grout surface. When the water droplets are spherical, the surface shows superhydrophobicity. When water droplets immediately spread over the grout surface, the surface shows little hydrophobicity. Initial time of setting: Initial time of setting was determined by penetration resistance using the Vicat needle method described in ASTM C 191. In that test, the final set time is defined as the time required for the specimen to become impenetrable, while the initial set time is defined as the time required for a specimen to develop resistance to penetration to a depth of 25 mm. For a sample that is 40 mm high, this translates to an impenetrable depth of 15 mm. Initial set time using the 40 mm high sample is thus calculated from the following formula: Initial Set Time = 29 H C − − E D  ( 1 5 − D ) + E , (4.1) where E is the time in hours of the last reading smaller than 15 mm, H is the time in hours of the first reading greater than 15 mm, C is the impenetrable specimen height at time H, and D is the impenetrable height at time E. Rheology of grouts was determined using a Haake rheometer to measure the shear stress vs. shear rate behavior, which is typically interpreted using the Bingham model for fluid flow in freshly prepared pastes [11]. The measurements were made about 15 minutes after sample preparation. The model relates shear stress and shear rate in terms of the yield stress and the plastic viscosity at a fixed time after mixing of the components. The Catholic University of America FY22 Development of Improved Grout Waste Forms Vitreous State Laboratory for Supplemental Low Activity Waste Treatment Final Report, VSL-22R5150-1, Rev. 2 Heat of Hydration: Heat of Hydration, including the time dependence and the quantity of the heat generated during hydration of the pastes, was measured by isothermal calorimetry using a TAM Air Isothermal Calorimeter according to the methodology described previously [47]. All measurements were performed at 25 °C. The heat flow produced by the samples was monitored continuously during 14 days of curing. Compressive strength: Compressive strength was measured by applying a compressive axial load to unmolded cylinders until failure occurs. The compressive strength of the specimen was calculated by dividing the maximum load attained during the test by the cross-sectional area of the specimen in accordance with ASTM C 39C /39M. Compressive strength was measured in duplicate after curing for 7 days and 28 days. The typical deviation from the mean was less than 10%. EPA Method 1315 Leach",
  "token_count": 511,
  "text_sha": "b41588f9b63393f64c8b40167225d00996cbc0bbd8e0f7d2f60e68ab92665d3b",
  "extracted_at": "2026-05-15T23:56:41.416982Z"
}

File: runtime-orchestrator/industry_corpus/chunks_approved/0085d8bed4ccfcd3f77152aae401d1c9/chunk_0027.json
{
  "chunk_id": "0085d8be::chunk_0027",
  "source_id": "doe_osti_2572016",
  "source_sha": "0085d8bed4ccfcd3f77152aae401d1c9",
  "source_url": "https://www.osti.gov/servlets/purl/2572016",
  "asset_families": [
    "cold_chain_facility"
  ],
  "page": 1,
  "text": "dividing the maximum load attained during the test by the cross-sectional area of the specimen in accordance with ASTM C 39C /39M. Compressive strength was measured in duplicate after curing for 7 days and 28 days. The typical deviation from the mean was less than 10%. EPA Method 1315 Leach Test: The Method 1315 test is a 63-day leach test that consists of submerging a monolithic sample in deionized water and replacing the entire leachate at fixed periods of time. The samples were 2”x4” cylinders that were cured for at least 28 days. The leachates were analyzed for key constituents. The ratio of the liquid volume to the geometric surface area of the solid sample was fixed at 9 cm3/cm2. At each of the nine predetermined leaching intervals, the leaching solution is replaced with fresh leachant. The standard cumulative leaching times at which solution exchanges are made are 2 hours and 1, 2, 7, 14, 28, 42, 49, and 63 days. The leachate samples were analyzed by Inductively Coupled Plasma – Atomic Emission Spectroscopy (ICP-AES) for Na, Re, and Cr, by Ion Chromatography (IC) for NO - and NO -, and 3 2 Inductively Coupled Plasma – Mass Spectroscopy (ICP-MS) for iodine. The effective diffusivity was calculated from the leachate concentration data based on a semi-infinite solid. The leachability index “LI” is a parameter derived from the test results that evaluates diffusion-controlled contaminant release over time. The data were also reported as effective diffusivity in units of cm2/sec. An abbreviated version of this method was employed for leach testing during the first testing phase, as described in Section 3.3. Toxicity Characteristic Leaching Procedure (TCLP): The TCLP leach test was performed in duplicate on selected cured samples per EPA SW-846 Method 1311. In this test, the sample was crushed (< 3/8 inch) and placed in an acetic acid/sodium acetate buffer solution for 18 hours at room temperature (~ 22 C) with constant end-over-end agitation. The leachate concentrations were measured by ICP-AES. Dry Bulk Density was determined by subtracting the evaporable water present in the sample from the mass of the saturated sample; the outcome of the subtraction was then divided by the measured volume of the saturated sample. Evaporable water was estimated by subtracting the final oven-dry weight of the sample from the saturated weight of the grout. The volume of the saturated sample was determined by its geometry. It is noted that this definition of dry bulk density differs from that in [48], which here we refer to instead as the “matrix skeleton density,” as defined below. Matrix Skeleton Density was determined by subtracting the evaporable water and the known amount of salts present in the sample from the mass of the saturated sample; the outcome of the 30 The Catholic University of America FY22 Development of Improved Grout Waste Forms Vitreous State Laboratory for Supplemental Low Activity Waste Treatment Final Report, VSL-22R5150-1, Rev. 2 subtraction was then divided by the measured volume of the saturated sample. Evaporable water was estimated by subtracting the final oven-dry weight of the sample from the",
  "token_count": 512,
  "text_sha": "0ec75845bcddc69a2a98a41e3c782c40f4954a05cbad519d9f3978daee312916",
  "extracted_at": "2026-05-15T23:56:41.416982Z"
}

File: runtime-orchestrator/industry_corpus/chunks_approved/0085d8bed4ccfcd3f77152aae401d1c9/chunk_0028.json
{
  "chunk_id": "0085d8be::chunk_0028",
  "source_id": "doe_osti_2572016",
  "source_sha": "0085d8bed4ccfcd3f77152aae401d1c9",
  "source_url": "https://www.osti.gov/servlets/purl/2572016",
  "asset_families": [
    "cold_chain_facility"
  ],
  "page": 1,
  "text": "of America FY22 Development of Improved Grout Waste Forms Vitreous State Laboratory for Supplemental Low Activity Waste Treatment Final Report, VSL-22R5150-1, Rev. 2 subtraction was then divided by the measured volume of the saturated sample. Evaporable water was estimated by subtracting the final oven-dry weight of the sample from the saturated weight of the grout. The volume of the saturated sample was determined by its geometry. It is noted that this quantity is termed the “dry bulk density” in [48]. Porosity was calculated as the ratio of the simulant volume present in the cured sample to the measured saturated sample volume [49]. The simulant volume was determined by dividing the calculated simulant mass (evaporable water + estimated amount of salts present in the sample) by the density of the simulant. Particle Density was calculated based on the matrix skeleton density and porosity values according to the formula: 𝜌 = 𝜌 /(1−𝜂), (4.2) 𝑠 𝑚 where 𝜌 is the particle density, 𝜌 is the matrix skeleton density, and  is the porosity [48]. 𝑠 𝑚 Apparent Density: Cured grout densities are typically determined on saturated grout samples obtained by immersing the samples in water for 24 hours to achieve saturated conditions. However, in view of the large salt content of the present grout materials an alternative method was employed. Cylindrical 2” x 4” grout samples were sealed and allowed to cure and then the density (the “apparent density”) of the cured sample was determined by measuring the sample dimensions and mass. Typically, the apparent density is slightly higher than the fresh density as a result of slight shrinkage. 31 The Catholic University of America FY22 Development of Improved Grout Waste Forms Vitreous State Laboratory for Supplemental Low Activity Waste Treatment Final Report, VSL-22R5150-1, Rev. 2 SECTION 5.0 RESULTS AND DISCUSSION 5.1 Phase 1 Results As described in Section 3, a range of alternative grout compositions were considered as the waste forms for SLAW including improved Cast Stone, Cement-Free, alkali silicate activated slag, and neutral salt activated slag. Graded aggregate/filler blends typical for ultrahigh performance concrete formulations were included in ASAS and NASA based waste forms. Table 5.1 summarizes the measured set times, compressive strengths, and leachability indices of all of the alternative grout compositions. No bleed was observed in any of the paste and grout samples after curing at room temperature for 24 hrs. While the fresh paste samples for improved Cast Stone and Cement Free mix compositions were pourable, the fresh grout samples for ASAS and NSAS based mix compositions were typically more viscous as a consequence of the low w/dm values that were used to reduce the porosity. 5.1.1 Improved Cast Stone and Cement-Free Formulations Formulating parameters, mix compositions, and recipes for improved Cast Stone and Cement-Free waste forms are shown in Tables 3.5, 3.6, and 3.7. The testing results are summarized in Table 5.1. The nominal Cast Stone dry blend consists of 47 wt% BFS, 45 wt% FFA, and 8 wt% OPC with a w/dm of 0.60. In this work, the nominal Cast Stone formulation was modified",
  "token_count": 509,
  "text_sha": "7ba280b259cf1eeff80653a85a27fa0d6eddbe10478017a432105c4418bbcd52",
  "extracted_at": "2026-05-15T23:56:41.416982Z"
}

File: runtime-orchestrator/industry_corpus/chunks_approved/0085d8bed4ccfcd3f77152aae401d1c9/chunk_0029.json
{
  "chunk_id": "0085d8be::chunk_0029",
  "source_id": "doe_osti_2572016",
  "source_sha": "0085d8bed4ccfcd3f77152aae401d1c9",
  "source_url": "https://www.osti.gov/servlets/purl/2572016",
  "asset_families": [
    "cold_chain_facility"
  ],
  "page": 1,
  "text": "forms are shown in Tables 3.5, 3.6, and 3.7. The testing results are summarized in Table 5.1. The nominal Cast Stone dry blend consists of 47 wt% BFS, 45 wt% FFA, and 8 wt% OPC with a w/dm of 0.60. In this work, the nominal Cast Stone formulation was modified by including one or more raw materials such as Jewett fly ash, Microfine PC, Microfine BFS, XYPEX ADMIX C500, calcined hydrotalcite, and Eucon Hydrapel 2.5. The w/dm ratio varied from 0.45 to 0.60. All of the improved Cast Stone formulations yielded pourable pastes with slow setting characteristics (Table 5.1). In the FY21 work, CS-5.6M1S represented a nominal Cast Stone formulation with Jewett fly ash replacing the FFA from the Centralia Power Plant, WA [8], which is no longer available. Formulation CS-5.6M1S was modified by introducing 5.96% XYPEX ADMIX C500 and Microfine BFS, yielding ICS0.6W1S. The set time was longer than 24 hrs. The compressive strength was 1524 psi after curing at room temperature for 7 days, as compared to 1025 psi for CS-5.6M1S. Compressive strength increased to 2404 psi, as compared to 2850 psi for CS-5.6M1S, after curing for 28 days. It is likely that the Microfine BFS enhanced the early strength but caused a lower strength gain in the late curing stages. When w/dm was reduced to 0.50 (ICS0.5W1S), the initial set time was 34.38 hrs while the compressive strength increased to 1861 psi after curing for 7 days and 2533 psi after 28 days. When w/dm was further lowered to 0.45 and PC Type I /II was replaced with Microfine PC (ICS0.45W1S), the fresh grout set between 12 and 48 hrs. The compressive strength was 2351 psi after 7 days and increased to 2846 psi after 28 days. 32 The Catholic University of America FY22 Development of Improved Grout Waste Forms Vitreous State Laboratory for Supplemental Low Activity Waste Treatment Final Report, VSL-22R5150-1, Rev. 2 It should be noted that when an ingredient is replaced by a microfine counterpart, the chemical composition also changes since only a limited range of products are commercially available. XRF analysis shows that the chemical composition of the Microfine BFS is between that of the BFS SE and PC Type I/II (Table 3.3). In particular, the CaO content is ~51% in Microfine BFS and ~60% in both PC I/II and Microfine PC, whereas the CaO content is about 40% in BFS SE (Table 3.3). Microfine BFS contains elevated concentrations of calcium silicate phases (Figure 3.1). which are the primary phases of Portland cement in terms of equilibrium phases. From a chemical perspective, as distinct from a surface area perspective, it is likely that Microfine BFS would not be as easily activated by the SLAW simulant. The reference “Cement-Free” formulation employed a dry mix of 60% BFS and 40% FFA with a w/dm = 0.60. In this study, the reference Cement-Free formulation was modified by including 4.27% XYPEX ADMIX C500 in the dry mix while the w/dm was reduced to 0.50 (ICF0.5W1S). The grade 100 slag was replaced with Microfine BFS. The fresh grout set",
  "token_count": 511,
  "text_sha": "bc025d09414849e34f31c58c9dfef775c21004e78841102599ce3d0351b24e91",
  "extracted_at": "2026-05-15T23:56:41.416982Z"
}

File: runtime-orchestrator/industry_corpus/chunks_approved/0085d8bed4ccfcd3f77152aae401d1c9/chunk_0030.json
{
  "chunk_id": "0085d8be::chunk_0030",
  "source_id": "doe_osti_2572016",
  "source_sha": "0085d8bed4ccfcd3f77152aae401d1c9",
  "source_url": "https://www.osti.gov/servlets/purl/2572016",
  "asset_families": [
    "cold_chain_facility"
  ],
  "page": 1,
  "text": "60% BFS and 40% FFA with a w/dm = 0.60. In this study, the reference Cement-Free formulation was modified by including 4.27% XYPEX ADMIX C500 in the dry mix while the w/dm was reduced to 0.50 (ICF0.5W1S). The grade 100 slag was replaced with Microfine BFS. The fresh grout set between 10 and 44 hrs. Compressive strength was 1826 psi after curing for 7 days and increased to 2957 psi after 28 days. 5.1.2 Neutral Salt Activated Slag Formulating parameters, mix compositions, and recipes for NSAS mortar formulations are shown in Tables 3.8, 3.9, 3.11, and 3.12, respectively. The testing results are summarized in Table 5.1. Alkali-activation of slag can be induced by neutral salts such as sodium carbonate and/or sodium sulfate. Formulation CSM0.40A3S was developed for SLAW simulant with 5.6 moles of Na in the FY21 work [8]. The formulation used a dosage of Na CO and Na SO in equal amounts, 2 3 2 4 e.g., 0.025 Na O BMFOS with calcined hydrotalcite at 0.1 BMFOS and EUCON Hydropapel 2.5 2 at 0.0058 BMFOS (Table 3.11). The w/dm ratio was 0.40. Light-burned MgO was included to enhance alkali activation. The formulation was redesigned by removing silica fume and using Na CO only to promote LDH and AFm formation in the curing grout (CSM0.40A1S1 and 2 3 CSM0.40A1S2). CSM0.40A1S1 was prepared in an 8-kg batch with K-lab intensive mixer, yielding a viscous grout. The initial set time was 293 min. The compressive strength was 4917 psi after 7 days and 7035 psi after curing for 28 days. The w/dm ratio was increased to 0.425 in CSM0.40A1S2. The initial set time increased to 583 min. The compressive strength was 4977 psi after 7 days and 6390 psi after curing for 28 days. 5.1.3 Alkali Silicate Activated Slag Formulating parameters, mix compositions, and recipes for ASAS based waste forms are shown in Tables 3.14, 3.15, and 3.16. The testing results are summarized in Table 5.1. In the FY21 work [8], mortar formulation SFM0.40A9S1 was extensively tested. The formulation used w/dm = 0.44 and the molar alkali calculated as hydroxide was about 7. In addition, calcium hydrotalcite at 10% BMFOS was included for enhancing sequestration of anion 33 The Catholic University of America FY22 Development of Improved Grout Waste Forms Vitreous State Laboratory for Supplemental Low Activity Waste Treatment Final Report, VSL-22R5150-1, Rev. 2 species and COCs and EUCON Hydrapel 2.5 was added at 0.0058 BMFOS for hydrophobicity. The set time was short, about 65 min, and leaching indices were not improved. To extend the set time the molar MOH was lowered to 5 in SFMA9S1 without amending hydrophobic admixture. The w/dm was lowered to 0.425 as the grout mix did not contain calcined hydrotalcite, which demands a significant amount of water for structural regeneration. KOH solid was dissolved in the 5.6 M Na SLAW simulant solution and then mixed with the dry ingredients. SFMA9S1 was prepared per the recipe in Table 3.16. The mix yielded a workable but viscous grout with an initial set time of 125 min. The compressive strength was 5154",
  "token_count": 512,
  "text_sha": "a6a63a04604690acfa71bec83127d411fb428803f84625f6313351ef67da6e32",
  "extracted_at": "2026-05-15T23:56:41.416982Z"
}

File: runtime-orchestrator/industry_corpus/chunks_approved/0085d8bed4ccfcd3f77152aae401d1c9/chunk_0031.json
{
  "chunk_id": "0085d8be::chunk_0031",
  "source_id": "doe_osti_2572016",
  "source_sha": "0085d8bed4ccfcd3f77152aae401d1c9",
  "source_url": "https://www.osti.gov/servlets/purl/2572016",
  "asset_families": [
    "cold_chain_facility"
  ],
  "page": 1,
  "text": "regeneration. KOH solid was dissolved in the 5.6 M Na SLAW simulant solution and then mixed with the dry ingredients. SFMA9S1 was prepared per the recipe in Table 3.16. The mix yielded a workable but viscous grout with an initial set time of 125 min. The compressive strength was 5154 psi after 7 days and 6361 psi after curing for 28 days, comparable to the strength values for SFM0.40A9S1 tested in the FY21 work [8]. Calcium stearate was included as the hydrophobic admixture at 0.05 BMFOS in mortar formulation SFMA9S2 while other formulating parameters were maintained unchanged. The initial set time was 120 min. Compressive strength was 4967 psi after 7 days and increased to 5728 psi after 28 days. Calcium stearate has been recognized as an efficient hydrophobic admixture in geopolymers [39]. However, little hydrophobicity was observed on the grout surface, which instead showed easy wettability (Table 5.2). It is possible that strong interactions between calcium stearate and salts present in the SLAW simulant impact the hydrophobic performance of the cured grout. In addition, the presence of calcium stearate had a negative impact on compressive strength. 5.1.4 EPA Method 1315 14-Day Leaching Results The NRC Technical Position on Waste Form [50] provides recommendations and guidance regarding methods to demonstrate waste stability for shallow land disposal of radioactive waste. That document specifies testing using the ANSI/ANS 16.1 method and that the leachability index (LI) should be greater than 6.0 on that test; however, other (generally more stringent) requirements, including the requirement for a performance assessment to assess long-term performance, take precedence for the IDF. The present work, per the WRPS SOW [9], used the EPA Method 1315 test, which is derived from and is similar to the ANSI/ANS 16.1 test. In the first testing period, an abbreviated 14-day version of the EPA Method 1315 test was used. Solutions were sampled for analysis only at 7 and 14 days to expedite testing progress. As noted in Section 4.2, sodium and nitrite concentrations were measured, in addition to rhenium, iodine, chromium, and nitrate concentrations, in order to provide additional measures of the leaching behavior of soluble species to better characterize the overall retention properties of the waste form. Six formulations were selected for abbreviated leach testing, representing improved Cast Stone, Cement-Free, NSAS and ASAS formulations (Table 3.4). The measured LIs for Na, Re, Cr, I, NO -, NO - at 14 days are reported in Table 5.1 and shown in Figures 5.1 to 5.6. These can be 3 2 compared with the leachability indices corresponding to the performance metric diffusivity values estimated by PNNL [6] for technetium (10.70; 2 × 10-11 cm2/s), chromium (10.40; 4 × 10-11 cm2/s), iodine (10.52; 3 × 10-11 cm2/s), and nitrate (8.70; 2 × 10-9 cm2/s), respectively. LI values for Na: Mixes based on Cast Stone, Cement-Free, and neutral salt activated slag (ICS0.5W1S, ICS0.45W1S, ICF0.5W1S, and CSM0.40A1S2) yielded comparable LI values for sodium, at around 8.3 (Figure 5.1). The LI Na value for alkali silicate activated slag (SFMA9S1 (5M MOH) was 8.18. With addition of a hydrophobic",
  "token_count": 510,
  "text_sha": "dbbe0766b249dcd317939346f4dcb8cbaaba965b78768f1044e3b6d2c3626a76",
  "extracted_at": "2026-05-15T23:56:41.416982Z"
}

File: runtime-orchestrator/industry_corpus/chunks_approved/0085d8bed4ccfcd3f77152aae401d1c9/chunk_0032.json
{
  "chunk_id": "0085d8be::chunk_0032",
  "source_id": "doe_osti_2572016",
  "source_sha": "0085d8bed4ccfcd3f77152aae401d1c9",
  "source_url": "https://www.osti.gov/servlets/purl/2572016",
  "asset_families": [
    "cold_chain_facility"
  ],
  "page": 1,
  "text": "LI values for Na: Mixes based on Cast Stone, Cement-Free, and neutral salt activated slag (ICS0.5W1S, ICS0.45W1S, ICF0.5W1S, and CSM0.40A1S2) yielded comparable LI values for sodium, at around 8.3 (Figure 5.1). The LI Na value for alkali silicate activated slag (SFMA9S1 (5M MOH) was 8.18. With addition of a hydrophobic admixture (calcium stearate, SFMA9S2), 34 The Catholic University of America FY22 Development of Improved Grout Waste Forms Vitreous State Laboratory for Supplemental Low Activity Waste Treatment Final Report, VSL-22R5150-1, Rev. 2 the LI Na value dropped to 8.01, indicating that calcium stearate negatively impacted leaching resistance. LI values for Re: Three Cast Stone and Cement-Free mixes yielded comparable LI values for Re, at around 8.7 (Figure 5.2). The LI Re value for neutral salt activated slag (CSM0.40A1S2) was the highest (9.44). The LI Re value for alkali silicate activated slag was 8.95 (SFMA9S1). When calcium stearate was included in the mix, the LI Re value was lowered to 8.30 (SFMA9S2). LI values for Cr: All mix compositions tested, except for SFMA9S2 yielded LI values for Cr of 13-14 (Figure 5.3). The LI Cr value for alkali silicate activated slag was 13.79 (SFMA9S1). With the inclusion of calcium stearate, the LI Cr value dropped to 12.09. Nevertheless, all the formulations tested show excellent Cr leach resistance as compared to the metric. It is likely that Cr6+ is susceptible to the reducing environment and it is reduced to Cr3+, which then hydrolyzes to insoluble Cr(OH) in the alkaline environment present in the curing grout. 3 LI values for I: Three Cast Stone and Cement-Free mixes yielded comparable LI values for I, at 8.6-8.7 (Figure 5.4). The LI I value for neutral salt activated slag (CSM0.40A1S2) was 8.50. The LI I values for the two ASAS mixes were lower at around 8.3. LI values for NO -, NO -: The LI values for nitrate and nitrite were generally very close to 3 2 each other for most of the mixes tested, suggesting that they are retained and released by similar mechanisms (Table 5.1, Figures 5.5 and 5.6). The LI values for nitrate were 8.5-8.8 for most of the mixes. LI values for nitrate and nitrite were 8.31 and 8.25, respectively, for the ASAS mix (SFMA9S1). With amendment of calcium stearate in the mix, LI values for nitrate and nitrite dropped slightly in SFMA9S2. Addition of calcium stearate failed to yield a hydrophobic waste form and decreased the mechanical strength and chemical durability of the tested waste forms. The results from the first testing period can be summarized as follows: • Four types of waste forms were developed for 5.6M Na SLAW including Cast Stone, Cement-Free, NSAS, and ASAS • Geopolymer formulations yielded thicker pastes while the Cast Stone and Cement-Free formulations yielded easily pourable grouts. • Set time was successfully extended to 2 hrs for NSAS-based waste forms • All of the formulations yielded cured waste forms with high compressive strengths. • The results from EPA 1315 14-day leach testing showed that all of the waste forms exhibit excellent leaching resistance for",
  "token_count": 509,
  "text_sha": "2df0f579acbd3bbb4b190dbf60c68ab37c30bd7479b623344683f875f42d8110",
  "extracted_at": "2026-05-15T23:56:41.416982Z"
}
