Repository: davidlagarejo/traceable-ai-for-industrial-decision-making-in-energy-and-operations

# Traceable AI for Industrial Decision Making

A framework for making AI-assisted decisions trustworthy in industrial environments — energy, operations, and verification.

## The Problem

Most AI systems tell you what to do. They sound confident. But they cannot show you why, trace how they got there, or tell you when they should not be trusted.

In industrial settings, that is not good enough.

If an AI system influences an operational decision — about energy, equipment, safety, or resource allocation — the output needs to be more than a prediction. It needs to be governable.

File: runtime-orchestrator/industry_corpus/chunks_approved/0085d8bed4ccfcd3f77152aae401d1c9/chunk_0033.json
{
  "chunk_id": "0085d8be::chunk_0033",
  "source_id": "doe_osti_2572016",
  "source_sha": "0085d8bed4ccfcd3f77152aae401d1c9",
  "source_url": "https://www.osti.gov/servlets/purl/2572016",
  "asset_families": [
    "cold_chain_facility"
  ],
  "page": 1,
  "text": "easily pourable grouts. • Set time was successfully extended to 2 hrs for NSAS-based waste forms • All of the formulations yielded cured waste forms with high compressive strengths. • The results from EPA 1315 14-day leach testing showed that all of the waste forms exhibit excellent leaching resistance for Cr with LI values far exceeding the estimated performance metric requirement for Cr of 10.4. Based on the results from these abbreviated tests, the steady state LI nitrate values for Cast Stone, Cement-Free, and neutral salt activated slag formulations would be expected to exceed the estimated performance metric requirement for nitrate of 8.70. However, improvements in leach resistance for iodine and rhenium are likely required. 35 The Catholic University of America FY22 Development of Improved Grout Waste Forms Vitreous State Laboratory for Supplemental Low Activity Waste Treatment Final Report, VSL-22R5150-1, Rev. 2 5.2 Phase 2 Results The primary focus of this testing phase was on modifications of Cast Stone, Cement-Free, NSAS, and ASAS formulations to further improve the leaching performance by introducing methods and approaches described in Sections 2 and 3. However, the scope and schedule did not permit testing of all such possible modifications. The Cast Stone formulation was modified by incorporating hydrophobic admixture and Microfine Portland cement. The Cement-Free formulation was optimized by increasing the molar MOH in the SLAW simulant. The formulation based on alkali activated slag was modified by incorporating an efficient hydrophobic admixture and use of a higher molar MOH to enhance the alkali activation process. The ASAS formulations used BFS SE from Lafarge-Holcim Seattle Plant to increase the set time. The formulation based on neutral salt activated slag was further optimized by including an efficient hydrophobic admixture, a getter, and Microfine BFS. Calcined hydrotalcite was added to improve fixation of anionic species in the SLAW. Calcined hydrotalcite rehydrates and restructures in the SLAW simulant solution and, in the process, absorbs available anion species. In addition, a silver-zeolite getter was included in a formulation based on neutral salt activated slag for comparison. Formulations tested during this testing period are listed in Table 3.4. All of these mixes were prepared with 5.6 M Na SLAW simulants spiked with I, Re, and Cr. Measured fresh and cured properties are summarized in Table 5.3. All of the grout samples were cured at room temperature for 28 days except for ICS0.5W1S. ICS0.5W1S, which was cured for over five months, allowing assessment of curing time on leaching resistance. Waste forms with slow reaction kinetics such as Cast Stone and Cement-Free grout may require an extended curing time to reach their maturity conditions as described in concrete maturity literature [51]. The grout samples were then subjected to 63-day leach testing via EPA Method 1315. 5.2.1 Set Time and Compressive Strength No bleed was observed in any of the paste and grout samples after curing at room temperature for 24 hrs. Again, while the fresh pastes for improved Cast Stone and Cement-Free mixes were pourable even at a w/dm as low as 0.45, the fresh grouts for ASAS- and NSAS-based mixes were typically",
  "token_count": 511,
  "text_sha": "1b9bf68369e8f8bbb8829700b728cc1f4f15f9f3e13af21c73cf1528c8dcab96",
  "extracted_at": "2026-05-15T23:56:41.416982Z"
}

File: runtime-orchestrator/industry_corpus/chunks_approved/0085d8bed4ccfcd3f77152aae401d1c9/chunk_0034.json
{
  "chunk_id": "0085d8be::chunk_0034",
  "source_id": "doe_osti_2572016",
  "source_sha": "0085d8bed4ccfcd3f77152aae401d1c9",
  "source_url": "https://www.osti.gov/servlets/purl/2572016",
  "asset_families": [
    "cold_chain_facility"
  ],
  "page": 1,
  "text": "was observed in any of the paste and grout samples after curing at room temperature for 24 hrs. Again, while the fresh pastes for improved Cast Stone and Cement-Free mixes were pourable even at a w/dm as low as 0.45, the fresh grouts for ASAS- and NSAS-based mixes were typically more viscous, and not pourable at w/dm ratio = 0.425. However, these fresh grouts became immediately fluid under the influence of vibration on a Vibco vibration table at vibration frequencies between 4500 and 6300 vpm. Commercially available vibrators used in the construction and building industries typically employ vibration frequencies up to 15,000 vpm. 5.2.1.1 Improved Cast Stone and Cement-Free Formulations Formulating parameters, mix compositions, and recipes for improved Cast Stone and Cement-Free waste forms are shown in Tables 3.5, 3.6, and 3.7. The test results are summarized in Table 5.3. The Cast Stone formulation was further modified by introducing EUCON Hydrapel 2.5 to induce internal hydrophobicity and by using a large proportion of Microfine BFS in ICS0.5W3S 36 The Catholic University of America FY22 Development of Improved Grout Waste Forms Vitreous State Laboratory for Supplemental Low Activity Waste Treatment Final Report, VSL-22R5150-1, Rev. 2 (Table 3.5). The set time was reduced from over 10 hrs for other Cast Stone mixes to 430 min. A Microfine BFS to FFA ratio of 2.2 was used, as compared to the reference value of about 1 in Cast Stone formulations. Compressive strength increased to 2893 psi after curing for 7 days and increased to 3607 psi after 28 days. Apparently, inclusion of higher proportion of Microfine BFS accelerated both setting and strength development. The Cement-Free formulation was modified by lowering w/dm from 0.50 in ICF0.50W1S to 0.45 in ICF0.45W1S, increasing molar MOH (M = K and Na) to 5, and incorporating calcined hydrotalcite at the expense of XYPEX ADMIX C500. The initial set time was 165 min. Compressive strength was 3202 psi after curing for 7 days and increased to 4541 psi after 28 days. Inclusion of a higher molar MOH greatly enhanced the alkali activation process. Rehydration of calcined hydrotalcite removed water and anion species in the SLAW simulant, which likely also contributed to faster setting and strength improvement. 5.2.1.2 Neutral Salt Activated Slag Formulating parameters, mix compositions, and recipes for NSAS based waste forms are shown in Tables 3.8, 3.9, 3.11, and 3.12. The test results are summarized in Table 5.3. Formulation CSM0.40A3S was developed for SLAW simulant with 5.6 M Na in the FY21 work with dosage of Na CO and Na SO in equal amounts [8]. The w/dm ratio was 0.40. This 2 3 2 4 formulation was modified by slightly increasing w/dm from 0.40 to 0.425 to improve workability of the fresh grout, yielding CSMA3S1 (Table 3.11). The dry mix contained BFS SE and calcined hydrotalcite. EUCON Hydrapel 2.5 was included in CSMA3S1 as in the formulation CSM0.40A3S. The fresh grout was pourable. Initial set time was 872 min. The as cured grout surface showed good hydrophobicity, indicating that EUCON Hydrapel 2.5 was an effective hydrophobic agent. Compressive strength was",
  "token_count": 511,
  "text_sha": "8cebda6f8efc5a72bc22546aedb56f5d9edb697effabe106291b6dae4ae9a0bb",
  "extracted_at": "2026-05-15T23:56:41.416982Z"
}

File: runtime-orchestrator/industry_corpus/chunks_approved/0085d8bed4ccfcd3f77152aae401d1c9/chunk_0035.json
{
  "chunk_id": "0085d8be::chunk_0035",
  "source_id": "doe_osti_2572016",
  "source_sha": "0085d8bed4ccfcd3f77152aae401d1c9",
  "source_url": "https://www.osti.gov/servlets/purl/2572016",
  "asset_families": [
    "cold_chain_facility"
  ],
  "page": 1,
  "text": "contained BFS SE and calcined hydrotalcite. EUCON Hydrapel 2.5 was included in CSMA3S1 as in the formulation CSM0.40A3S. The fresh grout was pourable. Initial set time was 872 min. The as cured grout surface showed good hydrophobicity, indicating that EUCON Hydrapel 2.5 was an effective hydrophobic agent. Compressive strength was 6418 psi after curing for 7 days and increased to 6936 psi after 28 days. As a comparison, the initial set time was 165 min and 28 day compressive strength was as high has 10,287 psi for CSM0.40A3S tested in the FY21 work [8]. Formulation CSM0.40A3S was modified by slightly increasing w/dm from 0.40 to 0.425 and incorporating Ag-900 and calcium stearate, yielding CSMA8S1 (Table 3.12). The resulting grout was viscous and not pourable, although the fresh grout became fluid after vibration on the Vibco table. The set time was about 24 h. The cured grout surface did not show any degree of hydrophobicity. Compressive strength was 4643 psi after curing for 7 days and increased to 7539 psi after 28 days. Formulation CSM0.40A1S2 was modified by incorporating calcined hydrotalcite and replacing BFS SE with more reactive Microfine BFS, yielding CSMA1S3. This formulation used 100% Na CO without silica fume to promote LDH and/or AFm phase formation in the curing 2 3 grout. The initial set time was greatly reduced to 40 min. The compressive strength was 5186 psi after 7 days and 6204 psi after curing for 28 days. Though Microfine BFS was very reactive in terms of setting acceleration, compressive strength was not improved during the later curing stages. The Microfine BFS contained significantly higher CaO content than BFS SE causing it to behave more like Portland cement. 37 The Catholic University of America FY22 Development of Improved Grout Waste Forms Vitreous State Laboratory for Supplemental Low Activity Waste Treatment Final Report, VSL-22R5150-1, Rev. 2 5.2.1.3 Alkali Silicate Activated Slag Formulating parameters, mix compositions, and recipes for ASAS based waste forms are shown in Tables 3.14, 3.15 and 3.16. The test results are summarized in Table 5.3. 5 M MOH and calcium stearate were employed for formulating SFMA9S2 during the first testing phase. Calcium stearate was replaced by an alternative hydrophobic admixture SH GP SHP 50 silicone, yielding SFMA9S3. Initial set time was 129 min. The grout surface showed great hydrophobicity. Compressive strength was 4392 psi after 7 days and increased to 5400 psi after 28 days. Molar MOH was increased slightly to 5.6 with calcium stearate as the hydrophobic admixture, yielding SFMA9S4. A slightly longer set time was measured at about 150 min. The grout surface showed high wettability without any trace of hydrophobicity, which again indicated inefficiency of this hydrophobic admixture in the alkali silicate activated slag (Table 5.2). Compressive strength was 5157 psi after 7 days and increased to 7008 psi after 28 days. A slight increase in molar MOH in the SLAW simulant tailored with amendment of KOH greatly enhanced strength development without shortening setting. To increase waste loading, mortar mix SFMA9S4 was modified by removing sand and ground quartz and replacing",
  "token_count": 508,
  "text_sha": "fc53ca48a733242b6c0a545ef6e318edec66ac051368c55e35e016fdb3663525",
  "extracted_at": "2026-05-15T23:56:41.416982Z"
}

File: runtime-orchestrator/industry_corpus/chunks_approved/0085d8bed4ccfcd3f77152aae401d1c9/chunk_0036.json
{
  "chunk_id": "0085d8be::chunk_0036",
  "source_id": "doe_osti_2572016",
  "source_sha": "0085d8bed4ccfcd3f77152aae401d1c9",
  "source_url": "https://www.osti.gov/servlets/purl/2572016",
  "asset_families": [
    "cold_chain_facility"
  ],
  "page": 1,
  "text": "after 7 days and increased to 7008 psi after 28 days. A slight increase in molar MOH in the SLAW simulant tailored with amendment of KOH greatly enhanced strength development without shortening setting. To increase waste loading, mortar mix SFMA9S4 was modified by removing sand and ground quartz and replacing calcium stearate with SH GP SHP 50 silicone, yielding SFMP9S4. The waste loading of SLAW increased from 18.60 wt% to 31.87 wt%. Initial set time was 157 min, comparable to its mortar counterpart. The grout surface showed great hydrophobicity, indicating efficiency of the silicone based hydrophobic admixture. Compressive strength was 5221 psi after 7 days but, surprisingly, the 28-day compressive strength was only 5042 psi, significantly lower than the value for its mortar counterpart (SFMA9S4). The samples showed a premature failure pattern during compression. Although the same dosage of SH GP SHP 50 silicone was used in both the paste and mortar mixes, the actual amount of silicone powder almost doubled (Table 3.14). Thus, it is possible that the silicone based hydrophobic admixture was overdosed, which may have caused the reduction in the 28-day compressive strength. 5.2.2 EPA Method 1315 63-Day Leaching Results The Phase 2 samples were subjected to leach testing with EPA Method 1315 for 63 days after curing the grout samples at room temperature for 28 days. The measured LI values for Na, Re, Cr, I, NO -, NO - at 63 days are summarized in Table 5.3. The LI values at each sampling time 3 2 are reported in Tables 5.4 to 5.9. These values are also plotted as functions of time and formulation type in Figures 5.7 to 5.12 and as functions of time and leached species in Figures 5.13 to 5.20. At the time of writing, some of these tests are still ongoing; the new data will be added to the respective tables and figures in a revision of this report. Also shown in Figures 5.8 to 5.11 (black lines) are the leachability indices corresponding to the performance metric diffusivity values estimated by PNNL [6] for technetium (10.70; 2 × 10-11 cm2/s), chromium (10.40; 4 × 10-11 cm2/s), iodine (10.52; 3 × 10-11 cm2/s), and nitrate (8.70; 2 × 10-9 cm2/s), respectively. 38 The Catholic University of America FY22 Development of Improved Grout Waste Forms Vitreous State Laboratory for Supplemental Low Activity Waste Treatment Final Report, VSL-22R5150-1, Rev. 2 As for the Phase 1 testing, sodium and nitrite were measured, in addition to rhenium, chromium, iodine, and nitrate, in order to provide additional measures of the leaching behavior of soluble species to better characterize the overall retention properties of the waste form. LI values for Na: LI values at 63 days for Na varied from formulation to formulation in a fairly narrow range of about 8.4 to 8.9 (Table 5.3). In comparison, the Na LI value for the reference Cast Stone formulation (e.g., Mix# 51) was 8.1 [2]. In the FY 21 work, mixes based on neutral salt activated slag and Portland cement ultrahigh performance concrete yielded higher LI values for sodium, in the range of",
  "token_count": 512,
  "text_sha": "f3653f7a424efb3df9af6188ca83acccf5a0978cc6042f134cb5724bcd067761",
  "extracted_at": "2026-05-15T23:56:41.416982Z"
}

File: runtime-orchestrator/industry_corpus/chunks_approved/0085d8bed4ccfcd3f77152aae401d1c9/chunk_0037.json
{
  "chunk_id": "0085d8be::chunk_0037",
  "source_id": "doe_osti_2572016",
  "source_sha": "0085d8bed4ccfcd3f77152aae401d1c9",
  "source_url": "https://www.osti.gov/servlets/purl/2572016",
  "asset_families": [
    "cold_chain_facility"
  ],
  "page": 1,
  "text": "to 8.9 (Table 5.3). In comparison, the Na LI value for the reference Cast Stone formulation (e.g., Mix# 51) was 8.1 [2]. In the FY 21 work, mixes based on neutral salt activated slag and Portland cement ultrahigh performance concrete yielded higher LI values for sodium, in the range of about 9 - 11 [8]. However, these grout samples were made with 1 M Na SLAW and therefore the waste loading was lower. In contrast, the present work tested a range of formulations with 5.6 M SLAW simulant. Obviously, higher concentrations are preferred in practice since they lead to lower volumes of grout waste form for disposal. However, the results at lower waste loadings, which often showed improved waste form leaching performance, are useful in providing a basis for assessment of the effects of waste feed concentration as an optimization variable. LI values for Re: Formulations based on neutral salt activated slag yielded waste forms that showed very good resistance to Re leaching. The 63-day LI values for Re were between 11 and 12.3. The LI values for the mixes based on Cast Stone and Cement-Free formulations were between 8.8 and 8.9. This may be due to the slower reaction progress than in neutral salt activated slag causing less slag to react, resulting in a less reduced environment in the curing grout. In particular, the Microfine BFS contains less sulfide, 3.90 wt% as SO as compared to 5.03% SO 3 3 in BFS SE (Table 3.3), likely resulting in a lower reduction capacity in the cured grout sample. In this sense, this particular superfine slag provided by GCP Applied Technologies may be not be the optimum material for use in improved Cast Stone and Cement-Free formulations. Alternative slags such as superfine and grade 120 with desirable chemical compositions and reduction capacity could be investigated for future formulations. Two mixes based on alkali silicate activated slag yielded LI values of 9.34 for SFMA9S3 and 10.57 for SFMP9S4. The molar MOH in the SLAW simulant was increased to 5.6 in SFMP9S4 and thus more slag reacted, resulting in a more reducing environment. It is noted that rhenium is less easily reduced than technetium [45] and therefore, the actual LI values for Tc are expected to be even higher for the mixes developed in this study. As can be seen in Figure 5.8 and Table 5.3, three mixes based on neutral salt activated slag have rhenium LI values that are better than the estimated performance metric requirement for technetium of 10.70 (diffusivity = 2 × 10-11 cm2/s) [6]. Formulations based on neutral salt activated slag showed a rapid increase in LI value for Re with increasing leach time and the steady state was not reached even after 49 days (Figure 5.8). In contrast, for formulations based on Cast Stone and Cement-Free, the LI value rapidly reached its steady state after leaching for 14 days (Figure 5.8). LI values for Cr: All of the formulations tested during this second testing period showed excellent resistance to Cr leaching. The 63-day LI values for Cr were between 12",
  "token_count": 512,
  "text_sha": "11ef905203dcd2c14505ab1ed30ec4a5311105879927dd07d5ef831671146b35",
  "extracted_at": "2026-05-15T23:56:41.416982Z"
}

File: runtime-orchestrator/industry_corpus/chunks_approved/0085d8bed4ccfcd3f77152aae401d1c9/chunk_0038.json
{
  "chunk_id": "0085d8be::chunk_0038",
  "source_id": "doe_osti_2572016",
  "source_sha": "0085d8bed4ccfcd3f77152aae401d1c9",
  "source_url": "https://www.osti.gov/servlets/purl/2572016",
  "asset_families": [
    "cold_chain_facility"
  ],
  "page": 1,
  "text": "based on Cast Stone and Cement-Free, the LI value rapidly reached its steady state after leaching for 14 days (Figure 5.8). LI values for Cr: All of the formulations tested during this second testing period showed excellent resistance to Cr leaching. The 63-day LI values for Cr were between 12 and 14 and the steady state was reached rapidly, within about 7 days, indicating that Cr6+ was fully reduced and likely hydrolyzed to precipitate highly insoluble Cr(OH) apparently not susceptible to the 3 oxidative environment. As can be seen in Figure 5.9 and Table 5.3, all of the mixes have Cr LI values better than the estimated performance metric requirement for chromium. 39 The Catholic University of America FY22 Development of Improved Grout Waste Forms Vitreous State Laboratory for Supplemental Low Activity Waste Treatment Final Report, VSL-22R5150-1, Rev. 2 LI values for I: The 63-day LI values for I ranged from about 8.7 to 8.9 for the mixes based on Cast Stone, Cement-Free, and neutral salt activated slag; the LI values were slightly lower (about 8.5) for two mixes based on alkali silicate activated slag (Table 5.3). As a comparison, for a range of Cast Stone formulations enhanced with various additives, the steady state LI values for I ranged from 7.6 to 9.2 [2]. Formulation CSMA8S1 included 5 wt% AgZ as a getter with Microfine BFS to replace BFS SE. The LI value for I was 8.9. Although Ionex Ag-900 is known to be an efficient getter for iodine in the alkaline SLAW simulant by precipitating AgI in the nanopores of the zeolitic structure, this process can be disrupted by the release of sulfide during grout reactions. In particular, activation of BFS will create a reducing environment and release of sulfide will destabilize the precipitated AgI in the cured grout. Precipitated AgI may react with sulfide from the slag over time to form the very stable Ag S, thereby releasing the captured iodine 2 [52]. In addition, the zeolite matrix as the protective barrier for nano-AgI may be lost due to significant involvement in geopolymerization. Calcined hydrotalcite was included in two neutral salt activated slag formulations (CSMA3S1 and CSMA1S3) to promote the formation of AFm and/or AFt phases in the curing grout samples. While hydrotalcite, AFm, and AFt phases are well known for sequestrating iodine, the LI values for I were still below the estimated performance metric requirement. This may be due to iodide having to compete for anion exchange sites with the large excess of other anions (nitrate, nitrite, carbonate, sulfate) that are present in the SLAW simulant and the pore solution in the curing grout. Overall, therefore, improvement of leach resistance for iodine remains a high priority for future formulation work. As can be seen in Figure 5.10 and Table 5.3, all of the formulations have iodine LI values below the estimated performance metric requirement for iodine of 10.52 (diffusivity = 3 × 10-11 cm2/s) [6]. In the FY21 work, two mixes based on neutral activated slag and one mix based on Portland cement ultrahigh performance concrete",
  "token_count": 509,
  "text_sha": "cf52b7e8591c19aabb1c9b06e6ab1bf883fbaeb929f849f08108b27bfbcbef73",
  "extracted_at": "2026-05-15T23:56:41.416982Z"
}

File: runtime-orchestrator/industry_corpus/chunks_approved/0085d8bed4ccfcd3f77152aae401d1c9/chunk_0039.json
{
  "chunk_id": "0085d8be::chunk_0039",
  "source_id": "doe_osti_2572016",
  "source_sha": "0085d8bed4ccfcd3f77152aae401d1c9",
  "source_url": "https://www.osti.gov/servlets/purl/2572016",
  "asset_families": [
    "cold_chain_facility"
  ],
  "page": 1,
  "text": "5.10 and Table 5.3, all of the formulations have iodine LI values below the estimated performance metric requirement for iodine of 10.52 (diffusivity = 3 × 10-11 cm2/s) [6]. In the FY21 work, two mixes based on neutral activated slag and one mix based on Portland cement ultrahigh performance concrete had iodine LI values better than the estimated performance metric requirement for iodine of 10.52. However, these waste forms were prepared with 1 M Na SLAW and therefore had lower waste loadings. Among other effects, the lower Na concentration will result in lower concentrations of anions that compete with iodide for competitive absorption and thus should improve iodine immobilization in hydrotalcite, AFm, and AFt phases in the curing grout. It is possible that retention could be improved by addition of tricalcium aluminate, which may hydrate in the SLAW simulant to form AFm phases for removal of most anion species including iodine before grouting through neutral salt activation of slag. In addition, Ag-zeolite getter with a higher Ag loading may improve getter performance for iodine. For example, a silver loaded zeolite synthesized at VSL contains about 62% Ag O and may be 2 worth testing. LI values for NO -, NO -: The 63-day LI values for nitrate and nitrite were very close to 3 2 each other for each formulation (Table 5.3, Figures 5.11 and 5.12). The 63-day LI values for nitrate and nitrite varied from formulation to formulation in the range of 8.4 and 8.8. As can be seen in Figure 5.11 and Table 5.3, five of the eight grout formulations tested have nitrate LI values that are better than the estimated performance metric requirement for nitrate of 8.70 (diffusivity = 2 × 10-9 cm2/s) [6]. These formulations include ICS0.5W3S, ICF0.45W1S, CSMA3S1, CSMA1S3, and CSMA8S1. The exceptions are an improved Cast Stone mix ICS0.5W1S with LI value for nitrate at around 8.66, and two formulations based on alkali silicate activated slag with a LI value for nitrate at around 8.45, which is slightly better than the value (about 8.0) for an alkali silicate 40 The Catholic University of America FY22 Development of Improved Grout Waste Forms Vitreous State Laboratory for Supplemental Low Activity Waste Treatment Final Report, VSL-22R5150-1, Rev. 2 slag mix tested in the FY21 work [8]. In fact, the present ASAS formulations with an extended set time showed considerable improvement in overall leaching performance over the formulations developed in the FY 21 work. The LI values for nitrate and nitrite slightly over 10 were observed for the mixes with 1 M Na SLAW in the previous work [8]. 5.3 Phase 3 Results The primary focus of this exploratory testing phase was on developing sand/filler free, paste-only formulations based on neutral salt activated slag. Methods and approaches described in Sections 3.3.4 were applied such as including an efficient hydrophobic admixture, a getter, and Microfine BFS. Calcined hydrotalcite was added to improve fixation of anionic species in the SLAW. In addition, a silver-zeolite getter was included in a formulation based on neutral salt activated slag for comparison. Formulating parameters, mix compositions,",
  "token_count": 512,
  "text_sha": "29de55d8725417ba0030c55abfd841969fee5f7e6b2144aea425e56e6db2cef7",
  "extracted_at": "2026-05-15T23:56:41.416982Z"
}

File: runtime-orchestrator/industry_corpus/chunks_approved/0085d8bed4ccfcd3f77152aae401d1c9/chunk_0040.json
{
  "chunk_id": "0085d8be::chunk_0040",
  "source_id": "doe_osti_2572016",
  "source_sha": "0085d8bed4ccfcd3f77152aae401d1c9",
  "source_url": "https://www.osti.gov/servlets/purl/2572016",
  "asset_families": [
    "cold_chain_facility"
  ],
  "page": 1,
  "text": "3.3.4 were applied such as including an efficient hydrophobic admixture, a getter, and Microfine BFS. Calcined hydrotalcite was added to improve fixation of anionic species in the SLAW. In addition, a silver-zeolite getter was included in a formulation based on neutral salt activated slag for comparison. Formulating parameters, mix compositions, and recipes for paste formulations based on neutral salt activated slag are shown in Tables 3.8, 3.10, and 3.13, respectively. The paste formulations developed during this testing period are shown in Table 3.4 and the test results are summarized in Table 5.10. Information on grout surface hydrophobicity is provided in Table 5.2. Mortar formulation CSMA3S1 was modified by removing sand and ground quartz, replacing BFS SE with Microfine BFS, and including 5% calcined hydrotalcite to yield CSMP3S2 and CSMP3S3. CSMP3S2 was prepared by mixing solid sodium carbonate and sodium sulfate together with other dry ingredients before mixing with the SLAW simulant, resulting in a thick paste. The as-cured grout surface showed good hydrophobicity when EUCON Hydrapel 2.5 was used as the hydrophobic admixture. Compressive strength was 6605 psi after curing for 7 days and increased to 6990 psi after 28 days. CSMP3S3 was prepared by first dissolving sodium carbonate and sodium sulfate in the SLAW simulant before adding the dry mix, which also resulted in a thick paste. The initial set time was 120 min, significantly shorter than 872 min for its mortar counterpart, CSMA3S1. The as-cured grout surface showed good hydrophobicity. Compressive strength was 6310 psi after curing for 7 days and increased to 7234 psi after 28 days. Mortar formulation CSMA1S3 was modified by removing sand and ground quartz, and including 5% BWOS calcined hydrotalcite and 0.75% BWOS EUCON Hydrapel 2.5 to yield CSMP1S3. Both formulations used Microfine BFS and sodium carbonate was the only activator. CSMP1S3 was prepared by first dissolving sodium carbonate in the SLAW simulant before mixing, resulting in a very thick paste. However, vibration on the Vibco table caused the fresh paste to flow. The initial set time was 128 min, much longer than 40 min for its mortar counterpart. The as-cured grout surface showed little hydrophobicity. Compressive strength was 6128 psi after curing for 7 days and increased to 7165 psi after 28 days. CSMP3S2, CSMP3S3, and CSMP1S3 were subjected to EPA Method 1315 leach testing. However, surprisingly, all of the cylindrical samples cracked after leaching for 1 or 2 days. To test which ingredient was responsible for cracking, CSMP3S3 was modified by removing calcined hydrotalcite and the hydrophobic admixture and increasing light-burned MgO 41 The Catholic University of America FY22 Development of Improved Grout Waste Forms Vitreous State Laboratory for Supplemental Low Activity Waste Treatment Final Report, VSL-22R5150-1, Rev. 2 from 4% to 7% BWOS to mitigate shrinkage, yielding CSMP1S5. CSMP1S5 was prepared by first dissolving sodium carbonate and sodium sulfate in the SLAW simulant. The initial set time was 89 min. Compressive strength was 4806 psi after curing for 7 days and increased to 6383 psi after 28 days. However, one of the 2” cylindrical grout samples cracked during demolding. Formulation CSMP1S3",
  "token_count": 511,
  "text_sha": "fd8f033f7c73525b5aa750c2c8920d37f2c0eaceb2ccdbbc1826f0da0c302539",
  "extracted_at": "2026-05-15T23:56:41.416982Z"
}

File: runtime-orchestrator/industry_corpus/chunks_approved/0085d8bed4ccfcd3f77152aae401d1c9/chunk_0041.json
{
  "chunk_id": "0085d8be::chunk_0041",
  "source_id": "doe_osti_2572016",
  "source_sha": "0085d8bed4ccfcd3f77152aae401d1c9",
  "source_url": "https://www.osti.gov/servlets/purl/2572016",
  "asset_families": [
    "cold_chain_facility"
  ],
  "page": 1,
  "text": "by first dissolving sodium carbonate and sodium sulfate in the SLAW simulant. The initial set time was 89 min. Compressive strength was 4806 psi after curing for 7 days and increased to 6383 psi after 28 days. However, one of the 2” cylindrical grout samples cracked during demolding. Formulation CSMP1S3 was modified by replacing calcined hydrotalcite with Ionex Ag-900 and increasing the w/dm to 0.45 for improved workability, yielding CSMP8S2. The initial set time was as 197 min. Compressive strength was 4609 psi after curing for 7 days and increased to 5813 psi after 28 days. The grout sample cracked after leaching for 14 days. CSMP3S5 used an activator containing mostly sodium sulfate and a w/dm of 0.45 and included light-burned MgO and EUCON Hydrapel 2.5. The initial set time was 365 min. The as-cured grout surface showed good hydrophobicity. Compressive strength was 6561 psi after curing for 7 days and increased only slightly to 6786 psi after 28 days. This sample cracked after leaching for 2 days. All of the formulations described above used Microfine BFS and most of them cracked after leaching for 1 or 2 days. The cracking appeared to be independent of the use of calcined hydrotalcite, Ionex Ag-900, and hydrophobic admixture, suggesting that the Microfine BFS could be responsible for causing cracking. To test this hypothesis, formulation CSMP3S4 was developed with BFS SE. CSMP3S4 used an activator containing mostly sodium carbonate and a w/dm of 0.45 and included EUCON Hydrapel 2.5. Sodium carbonate was dissolved in the SLAW simulant before mixing with the dry ingredients. The fresh paste was pourable with an initial set time of 9- 24 hrs. A longer set time is expected because BFS SE is much less reactive as compared to Microfine BFS. The as-cured grout surface showed good hydrophobicity. Compressive strength was 5607 psi after curing for 7 days and increased to 7766 psi after 28 days. Cracking has not yet been observed after 63 days of leaching. In summary, the paste samples prepared with Microfine BFS often experienced cracking during demolding and leaching, which most likely was associated with large shrinkage. Cracking was not observed in samples in which the Microfine BFS was replaced with BFS SE. However, no cracking was observed with the mortar version of the formulation (CSMA1S3), which also used Microfine BFS. This suggests that including sand and ground quartz in the mix yields a more rigid matrix that resists shrinkage and cracking. The BFS SE slag was used in a range of alternative grout formulations in the FY21 work and yielded mechanically and chemically durable waste forms for SLAW, with no sign of cracking. As noted previously, in addition to particle size, there are also chemical composition differences between the Microfine BFS and BFS SE. For example, the Microfine BFS has a higher CaO content (~51 wt%) as compared to ~43 wt% CaO in BFS SE, more closely resembling Portland cement (Figure 3.1). However, it is not clear why this, in and of itself, would cause cracking. 42 The Catholic University of America",
  "token_count": 508,
  "text_sha": "46f9bdc2651fed186493b280a4d1fb6df2f74567ad0d33b125cb7127838b65fd",
  "extracted_at": "2026-05-15T23:56:41.416982Z"
}

File: runtime-orchestrator/industry_corpus/chunks_approved/0085d8bed4ccfcd3f77152aae401d1c9/chunk_0042.json
{
  "chunk_id": "0085d8be::chunk_0042",
  "source_id": "doe_osti_2572016",
  "source_sha": "0085d8bed4ccfcd3f77152aae401d1c9",
  "source_url": "https://www.osti.gov/servlets/purl/2572016",
  "asset_families": [
    "cold_chain_facility"
  ],
  "page": 1,
  "text": "BFS SE. For example, the Microfine BFS has a higher CaO content (~51 wt%) as compared to ~43 wt% CaO in BFS SE, more closely resembling Portland cement (Figure 3.1). However, it is not clear why this, in and of itself, would cause cracking. 42 The Catholic University of America FY22 Development of Improved Grout Waste Forms Vitreous State Laboratory for Supplemental Low Activity Waste Treatment Final Report, VSL-22R5150-1, Rev. 2 5.4 Phase 4 Results Based Phase 1 and 2 test results and discussion with WRPS, three formulations (ICS0.5W1S, CSMA3S1 and CSMA8S1) were selected for additional characterization with respect to rheology, isothermal calorimetry, and TCLP testing. Table 5.11 provides a summary of the set time, bleed, compressive strength, and rheological properties of the selected formulations. Figures 5.21 and 5.22 show the shear stress and viscosity versus shear rate, respectively. Rheological data are not available for CSMA8S1, which was very viscous and outside the range of the rheometer. Isothermal calorimetry measurements were made on the three selected formulations using paste samples in which the sand and ground quartz (inert ingredients) were removed. The normalized heat flow results are shown in Figure 5.23 and the normalized heat release results are shown in Figure 5.24. The results are summarized in Tables 5.12 and 5.13. Normalization is with respect to the mass of wet grout. ICS0.50W1S showed the highest heat flow (main hydration peak) at the earliest curing time (19.83 hrs) because of the inclusion of Microfine BFS but this occurs earlier than the measured set time of 34.4 hrs. This is likely because the set time is determined not only by reaction progress but also the type of gel that is formed. It is possible that CSH gel formation dominated in ICS0.50W1S due to the high CaO in the Microfine BFS and the presence of Portland cement. The CSH gel is susceptible to interference from the waste solids. In contrast, CASH formation dominated in the two CSM grout samples and sodium can be incorporated in the CASH structure to replace calcium. Significantly higher heat releases were observed, particularly during early curing, for ICS0.5W1S than for the two neutral salt activated slag samples. However, the compressive strength was the lowest for ICS0.5W1S. This is also likely a consequence of CSH versus CASH gel formation and the better compatibility of the latter with the salts in the waste. TCLP testing was conducted on the three selected formulations; the results are summarized in Table 5.14. Chromium concentrations are less than the instrumental detection limit of 0.02 mg/l, far below its EPA UTS value of 0.60 mg/l. There is no EPA UTS limit for Re. Two formulations based on neutral salt activated slag yielded a lower TCLP concentration for Re than the improved Cast Stone, consistent with EPA 1315 testing results. The TCLP concentrations for other heavy metals such as Ag, As, Ba, Ni, Pb, and Zn were below their respective EPA UTS limits likely due to precipitation of insoluble hydroxides or sulfide compounds. Among these heavy metals, As, Ba, Ni, and Pb are typically present",
  "token_count": 509,
  "text_sha": "2fe9aa1cdf79090d29fd7afd8d1ba5dc71d34159ecc079796d614d5fe416e5cc",
  "extracted_at": "2026-05-15T23:56:41.416982Z"
}

File: runtime-orchestrator/industry_corpus/chunks_approved/0085d8bed4ccfcd3f77152aae401d1c9/chunk_0043.json
{
  "chunk_id": "0085d8be::chunk_0043",
  "source_id": "doe_osti_2572016",
  "source_sha": "0085d8bed4ccfcd3f77152aae401d1c9",
  "source_url": "https://www.osti.gov/servlets/purl/2572016",
  "asset_families": [
    "cold_chain_facility"
  ],
  "page": 1,
  "text": "with EPA 1315 testing results. The TCLP concentrations for other heavy metals such as Ag, As, Ba, Ni, Pb, and Zn were below their respective EPA UTS limits likely due to precipitation of insoluble hydroxides or sulfide compounds. Among these heavy metals, As, Ba, Ni, and Pb are typically present as impurities in the blast furnace slag and fly ash. Selected grout samples including three final formulations were characterized with respect to density, porosity, and saturated hydraulic conductivity. Table 5.15 summarizes the measured values of the apparent density, matrix skeleton density, particle density, and porosity. 43 The Catholic University of America FY22 Development of Improved Grout Waste Forms Vitreous State Laboratory for Supplemental Low Activity Waste Treatment Final Report, VSL-22R5150-1, Rev. 2 The apparent densities of the cured grouts range from 1.77 to 2.17 g/cm3. Three mortars based on neutral salt activated slag (CSMA3S1, CSMA8S1, and CSMA1S3) show the highest apparent density, ranging from 2.03 to 2.16 g/cm3, owing to included sand and ground quartz in the mixes. Improved Cast Stone samples were much less dense, about 1.77 g/cm3, which can be compared to the range of about 1.7 to 2.0 g/cm3 for Cast Stone [2]. Two paste samples based on neutral salt activated slag (CSMP8S2 and CSMP3S3) had intermediate apparent density. Matrix skeleton densities ranged from 1.13 to 1.79 g/cm3, with the lowest density for improved Cast Stone samples (about 1.13 g/cm3) and the highest density for mortars (1.65 to 1.79 g/cm3. Matrix skeleton densities for two paste samples based on neutral salt activated slag were around ~1.35 g/cm3. The porosity for improved Cast Stone samples was about 0.51, compared to the range of about 0.47 - 0.62 for Hanford Cast Stone [2]. The porosity was as low as 0.29 for the mortars based on neutral salt activated slag. The porosity was about 0.45 for two paste samples based on neutral salt activated slag. The particle densities ranged from 2.29 to 2.53 g/cm3 with lower value for improved Cast Stone samples. 5.5 Appendices Calculated waste loadings of various grout mix compositions are summarized in Table A1 of Appendix A. Initial concentrations in kg/m3 for calculating leaching indices are reported in Table B1 of Appendix B. Concentration data of contaminants are shown in Tables B2 to B7 of Appendix B and cumulative percent release data are shown in Tables B8 to B13 of Appendix B. 44 The Catholic University of America FY22 Development of Improved Grout Waste Forms Vitreous State Laboratory for Supplemental Low Activity Waste Treatment Final Report, VSL-22R5150-1, Rev. 2 SECTION 6.0 SUMMARY AND CONCLUSIONS The objective of this work was to build on the results of the FY21 work to perform laboratory-scale testing to develop and demonstrate methods to reduce the release rates of iodine, technetium, nitrate, and chromium from grouted LAW waste forms. In the FY21 work, formulations based on neutral salt activated slag and PUHPC showed the best performance. However, due to its lower waste loading, formulations based on PUHPC were not pursued in the present work. The primary focus of the present work was",
  "token_count": 510,
  "text_sha": "f29ff37c5d4ba2d8ec4cfcbfc2c595b23cd884e59722c4cdc3510f0305c047f2",
  "extracted_at": "2026-05-15T23:56:41.416982Z"
}
