Repository: davidlagarejo/traceable-ai-for-industrial-decision-making-in-energy-and-operations

# Traceable AI for Industrial Decision Making

A framework for making AI-assisted decisions trustworthy in industrial environments — energy, operations, and verification.

## The Problem

Most AI systems tell you what to do. They sound confident. But they cannot show you why, trace how they got there, or tell you when they should not be trusted.

In industrial settings, that is not good enough.

If an AI system influences an operational decision — about energy, equipment, safety, or resource allocation — the output needs to be more than a prediction. It needs to be governable.

File: runtime-orchestrator/industry_corpus/chunks_approved/0085d8bed4ccfcd3f77152aae401d1c9/chunk_0044.json
{
  "chunk_id": "0085d8be::chunk_0044",
  "source_id": "doe_osti_2572016",
  "source_sha": "0085d8bed4ccfcd3f77152aae401d1c9",
  "source_url": "https://www.osti.gov/servlets/purl/2572016",
  "asset_families": [
    "cold_chain_facility"
  ],
  "page": 1,
  "text": "and chromium from grouted LAW waste forms. In the FY21 work, formulations based on neutral salt activated slag and PUHPC showed the best performance. However, due to its lower waste loading, formulations based on PUHPC were not pursued in the present work. The primary focus of the present work was on further refinement of the neutral salt activated slag formulations as well as those based on Cast Stone, Cement-Free, and alkali silicate activated slag formulations. All of the testing employed an SLAW simulant with 5.6 M sodium. A four-phase testing approach was employed. In the first testing phase, the primary focus was on developing improved formulations based on Cast Stone and Cement-Free compositions by including superfine BFS and Portland cement. In addition, an FY21 formulation based on neutral salts activated slag was optimized in favor of AFm formation and a formulation based on alkali activated slag was optimized to extend set time. These formulations were screened by measuring set time, compressive strength, and performing an abbreviated EPA Method 1315 test (14 days). In Phase 2 testing, down-selected formulations were subjected to the full 63-day EPA Method 1315 test along with the measurement of other properties. Formulations based on Cast Stone, Cement Free, alkali silicate and neutral salt activated slags were further modified and optimized by including Microfine BFS, Microfine Portland cement, hydrophobic admixture, calcined hydrotalcite, and ground Ionex Ag-900. Most of the waste forms were subjected to the full 63-day EPA Method 1315 test along with measurement of other properties after curing for 28 days at room temperature. Phase 3 testing was an exploratory study intended to develop sand/filler-free, paste-only formulations to improve waste loading, with a focus on neutral salt activated slag systems. In Phase 4, three formulations were selected for additional testing with respect to rheology, isothermal calorimetry, and TCLP leaching. The results from the present work show that many of the alternative formulations that were developed exhibit superior retention of the target COCs as compared to the reference Cast Stone waste form. Moreover, the retention performance of many of the new formulations is better than the respective requirements for the COCs based on estimated performance metrics [6]. An important conclusion from the present work is, therefore, that there is considerable scope for improvement of SLAW waste form performance through these novel formulation approaches. Key results with respect to the SLAW waste form performance metrics are: • Three NSAS-based formulations have rhenium LI values that are better than the estimated performance metric requirement for technetium of 10.70 (diffusivity = 2 × 10-11 cm2/s) [6]. The highest measured LI value for rhenium of 12.28 corresponds 45 The Catholic University of America FY22 Development of Improved Grout Waste Forms Vitreous State Laboratory for Supplemental Low Activity Waste Treatment Final Report, VSL-22R5150-1, Rev. 2 to a diffusivity of 5.24 × 10-13 cm2/s, which is a factor of 39 lower than the performance metric for technetium. • None of the nine new grout formulations tested has iodine LI values that are better than the estimated performance metric requirement for iodine of 10.52 (diffusivity =",
  "token_count": 512,
  "text_sha": "35c4bee31527f78cb27aed9f5bbc68fe019c0711e50cd85dd9b5e143ee37519c",
  "extracted_at": "2026-05-15T23:56:41.416982Z"
}

File: runtime-orchestrator/industry_corpus/chunks_approved/0085d8bed4ccfcd3f77152aae401d1c9/chunk_0045.json
{
  "chunk_id": "0085d8be::chunk_0045",
  "source_id": "doe_osti_2572016",
  "source_sha": "0085d8bed4ccfcd3f77152aae401d1c9",
  "source_url": "https://www.osti.gov/servlets/purl/2572016",
  "asset_families": [
    "cold_chain_facility"
  ],
  "page": 1,
  "text": "2 to a diffusivity of 5.24 × 10-13 cm2/s, which is a factor of 39 lower than the performance metric for technetium. • None of the nine new grout formulations tested has iodine LI values that are better than the estimated performance metric requirement for iodine of 10.52 (diffusivity = 3 × 10-11 cm2/s) [6]. • Five of the nine new grout formulations have nitrate LI values that are better than the estimated performance metric requirement for nitrate of 8.70 (diffusivity = 2 × 10-9 cm2/s) [6]. The exceptions include the ASAS formulations and one improved Cast Stone formulation. The highest measured LI value for nitrate of 8.81 corresponds to a diffusivity of 1.55 × 10-9 cm2/s. • All of the nine new grout formulations have chromium LI values that are better than the estimated performance metric requirement for chromium of 10.40 (diffusivity = 4 × 10-11 cm2/s) [6]. The highest measured LI value for chromium of over 13.85 corresponds to a diffusivity of >1.4 × 10-14 cm2/s. Future work should continue these efforts to improve the leaching performance of these prospective waste forms, with particular emphasis on iodine. Approaches to improve iodine retention include direct formation of AFm phases in the SLAW before grouting, and the use of Ag-zeolite getters with higher silver loadings. Formulations based on neutral salt activated slag should be further optimized, including testing of a range of slag sources and compositions. It is noted that the leaching results from the present work are compared to the estimated performance metrics for disposal at the IDF. However, off-site disposal paths are also under consideration, some of which could have less restrictive waste form performance requirements, which could broaden the range of acceptable formulations and formulation types. In particular, for example, the various cement-free waste forms have the additional benefit of a lower carbon footprint since OPC is one of the largest contributors in that regard. 46 The Catholic University of America FY22 Development of Improved Grout Waste Forms Vitreous State Laboratory for Supplemental Low Activity Waste Treatment Final Report, VSL-22R5150-1, Rev. 2 SECTION 7.0 QUALITY ASSURANCE This work was conducted under a quality assurance program compliant with the applicable criteria of 10 CFR 830.120; the American Society of Mechanical Engineers (ASME), Quality Assurance Requirements for Nuclear Facility Applications, ASME NQA-1-2008 and NQA-1a- 2009 Addenda; and DOE Order 414.1 D, Quality Assurance. These quality assurance (QA) requirements are implemented through a Quality Assurance Project Plan (QAPP) for WRPS work that is conducted at VSL [53]. Test and procedure requirements by which the testing activities are planned and controlled are also defined in that plan. The program is supported by VSL standard operating procedures that will be used for this work [54]. This work does not include any high level waste (HLW) waste form affecting activities and therefore the requirements of DOE/RW-0333P, Office of Civilian Waste Management Quality Assurance Requirements and Description (QARD), are not applicable. 47 The Catholic University of America FY22 Development of Improved Grout Waste Forms Vitreous State Laboratory for Supplemental Low Activity Waste",
  "token_count": 508,
  "text_sha": "dbd0d7f94762da715f9cfae592961a49c0b5bce4dd0faab1cffa0d8ed54cb6fd",
  "extracted_at": "2026-05-15T23:56:41.416982Z"
}

File: runtime-orchestrator/industry_corpus/chunks_approved/0085d8bed4ccfcd3f77152aae401d1c9/chunk_0046.json
{
  "chunk_id": "0085d8be::chunk_0046",
  "source_id": "doe_osti_2572016",
  "source_sha": "0085d8bed4ccfcd3f77152aae401d1c9",
  "source_url": "https://www.osti.gov/servlets/purl/2572016",
  "asset_families": [
    "cold_chain_facility"
  ],
  "page": 1,
  "text": "any high level waste (HLW) waste form affecting activities and therefore the requirements of DOE/RW-0333P, Office of Civilian Waste Management Quality Assurance Requirements and Description (QARD), are not applicable. 47 The Catholic University of America FY22 Development of Improved Grout Waste Forms Vitreous State Laboratory for Supplemental Low Activity Waste Treatment Final Report, VSL-22R5150-1, Rev. 2 SECTION 8.0 REFERENCES [1] “Report of Analysis of Approaches to Supplemental Treatment of Low-Activity Waste at the Hanford Nuclear Reservation,” Savannah River National Laboratory, SRNL-RP-2018- 00687, 2019; “Follow-on Report of Analysis of Approaches to Supplemental Treatment of Low‑Activity Waste at the Hanford Nuclear Reservation,” Savannah River National Laboratory, Draft, 2002. [2] “Supplemental Immobilization of Hanford Low-Activity Waste: Cast Stone Screening Tests,” J.H. Westsik, Jr. et al., PNNL-22747/SRNL-STI-2013-00465, Pacific Northwest National Laboratory, Richland, WA, September 2013. [3] “Technetium and Iodine Getters to Improve Cast Stone Performance,” N. Qafoku, J.J. Neeway, A.R. Lawter, T.G. Levitskaia, R.J. Serne, J.H. Westsik, and M.M. Valenta Snyder, PNNL-23282 (Rev. 1), Pacific Northwest National Laboratory, Richland, WA, 2014. [4] “Extended Leach testing of Simulated LAW Cast Stone Monoliths,” J. Serne, D.C. Lanigan, J. Westsik Jr, B.D. Williams, H.B. Jung, and G. Wang, PNNL-24297, RPT- SLAW-001 Pacific Northwest National Laboratory, Richland, WA, USA (Rev.1), 2016. [5] “Getter Incorporation into Cast Stone and Solid State Characterizations,” R.M. Asmussen, C.I. Pearce, A.J. Lawter, J.J. Neeway, B.W. Miller, B.D. Lee, N. Washton, J.R. Stephenson, R.E. Clayton, M.E. Bowden, E.C. Buck, E. Cordova, B.D. Williams, and N. Qafoku, PNNL-25577, Pacific Northwest National Laboratory, Richland, WA, 2016. [6] “Performance Metric for Cementitious Waste Form Inventory Release in the Integrated Disposal Facility,” R.M. Asmussen, Y. Fang, G. Tartakovsky, X. Song, J. H. Westsik Jr., G. L. Smith, PNNL-28992, Rev. 0, RPT-SLAW-004 Rev. 0, Pacific Northwest National Laboratory, Richland, WA, 2019. [7] “Evaluation of Technologies for Enhancing Grout for Immobilizing Hanford Supplemental Low-Activity Waste (SLAW), C.A. Langton, D.J. McCabe, C.A. Nash, R.M. Asmussen, S.A. Saslow, I.L. Pegg, A.G. Miskho, SRNL-STI-2020-00228, Rev. 0, Savannah River National Laboratory, Aiken, SC, July 2020. [8] “Development of Improved Grout Waste Forms for Supplemental Low Activity Waste Treatment,” W. Gong and I. L. Pegg, VSL-21R5000-1, Rev. 0, Vitreous State Laboratory, The Catholic University of America, Washington, DC, May 16, 2022. [9] “FY22 Capture and Hold for Iodine and Technetium in SLAW,” Requisition # 354734, Rev. 0, Washington River Protection Solutions, Richland, WA, October 7, 2021. 48 The Catholic University of America FY22 Development of Improved Grout Waste Forms Vitreous State Laboratory for Supplemental Low Activity Waste Treatment Final Report, VSL-22R5150-1, Rev. 2 [10] “FY22 Development of Improved Grout Waste Forms Supplemental Low Activity Waste Treatment,” W. Gong and I. L. Pegg, VSL-22T5150-1, Rev. 0, Test Plan, Vitreous State Laboratory, The Catholic University of America, Washington, DC, February 16, 2022. [11] “Development of Cement-Free Saltstone Formulations - Phase 2b,’ “W.L. Gong, H. Xu, H. Gan, K. Gilbo and I.L. Pegg, VSL-14R2890-1, Vitreous State Laboratory, The Catholic University of America, Washington, DC, July 2, 2014. [12] “Phase evolution of slag-rich cementitious grouts for immobilisation of nuclear wastes,” D.P. Prentice, S.A. Bernal, M. Bankhead, M. Hayes, J.L. Provis, Adv.",
  "token_count": 512,
  "text_sha": "34093add7853801dd451e105f47ef16588469b205a827c87896b18e88f62f0f2",
  "extracted_at": "2026-05-15T23:56:41.416982Z"
}

File: runtime-orchestrator/industry_corpus/chunks_approved/0085d8bed4ccfcd3f77152aae401d1c9/chunk_0047.json
{
  "chunk_id": "0085d8be::chunk_0047",
  "source_id": "doe_osti_2572016",
  "source_sha": "0085d8bed4ccfcd3f77152aae401d1c9",
  "source_url": "https://www.osti.gov/servlets/purl/2572016",
  "asset_families": [
    "cold_chain_facility"
  ],
  "page": 1,
  "text": "Phase 2b,’ “W.L. Gong, H. Xu, H. Gan, K. Gilbo and I.L. Pegg, VSL-14R2890-1, Vitreous State Laboratory, The Catholic University of America, Washington, DC, July 2, 2014. [12] “Phase evolution of slag-rich cementitious grouts for immobilisation of nuclear wastes,” D.P. Prentice, S.A. Bernal, M. Bankhead, M. Hayes, J.L. Provis, Adv. Cem. Res. 30, 345- 360 (2018). [13] “Advances in immobilization of radionuclide wastes by alkali activated cement and related materials, Y.C. Zhu, Z. Zheng, Y.L. Deng, C.J. Shi, Z.H. Zhang, Cement and Concrete Composites, 126, 104377 (2022). [14] “DuraLith Low Temperature Waste Forms,” W. Gong, W. Lutze, M. Chaudhuri, H. Gan, G.A. Diener, and I.L. Pegg, VSL-05R5150-1, Rev. 0, Vitreous State Laboratory, The Catholic University of America, Washington, November 28, 2005. [15] “DuraLith Alkali-Aluminosilicate Geopolymer Waste Form Testing for Hanford Secondary Waste,” W. Gong, W. Lutze, and I.L. Pegg, VSL-10R2140-1, Rev. 0, Vitreous State Laboratory, The Catholic University of America, Washington, December 17, 2010. [16] “DuraLith Alkali-Aluminosilicate Geopolymer Waste Form Testing for Hanford Low Activity Waste and LAW Off-gas Recycles,” W. Gong, W. Lutze, and I.L. Pegg, VSL- 11R2360-1, Rev. 0, Vitreous State Laboratory, The Catholic University of America, Washington, March 31, 2011. [17] “DuraLith Geopolymer Waste Form for Hanford Secondary Waste: Correlating Setting Behavior to Hydration Heat Evolution,” H. Xu, W. Gong, L. Syltebo, W. Lutze, and I.L. Pegg, J. Hazardous Materials, 278, 34–39, (2014). [18] “Effect of Blast Furnace Slag Grades on Fly Ash Based Geopolymer Waste Forms,” H. Xu, W. Gong, L. Syltebo, K. Izzo, W. Lutze, and I.L. Pegg, Fuel, 133, 332–340, (2014). [19] “A Geopolymer Waste Form for Technetium, Iodine and Hazardous Metals,” W. Lutze, W.L. Gong, H. Xu, and I.L. Pegg, Atw. Internationale Zeitschrift fuer Kernenergie, 65(8- 9), 397-399 (2020). [20] “Grout Testing for High-Ammonia Waste,” H. Abramowitz, W. Gong, M. Brandys, and I.L. Pegg, VSL-18R4520-1, Rev. 0, Vitreous State Laboratory, The Catholic University of America, Washington, DC, September 24, 2018; RPP-RPT-61118. 49 The Catholic University of America FY22 Development of Improved Grout Waste Forms Vitreous State Laboratory for Supplemental Low Activity Waste Treatment Final Report, VSL-22R5150-1, Rev. 2 [21] “Formulation Development and Testing of Ammonia Tolerant Grout,” W. Gong, H. Abramowitz, and I.L. Pegg, VSL-19R4630-1, Rev. 0, Vitreous State Laboratory, The Catholic University of America, Washington, DC, September 30, 2019. [22] “Maturation of Grout Formulation and Immobilization Technology for Effluent Treatment Facility High-Ammonia Waste,” H. Abramowitz, W. Gong, M. Brandys, D.A. McKeown, and I.L. Pegg, VSL-21R4950-1, Rev. 0, Vitreous State Laboratory, The Catholic University of America, Washington, DC, February 26, 2021. [23] “Solidification of MGS Rinse Water and ETF Grout Technology Transfer,” W. Gong, H. Abramowitz, and I.L. Pegg, VSL-21R5070-1, Rev. 0, Vitreous State Laboratory, The Catholic University of America, Washington, DC, November 3, 2021. [24] “Modular Grout System Processing Variables and Struvite Stability Study for Stabilization of Hanford Effluent Treatment Facility Liquid Secondary Waste,” G. Chen, R.S. Skeen, J.K. Bernards, D.J. Swanberg, W. Gong, H. Abramowitz, I.L. Pegg, I. Joseph, C.A. Langton, S.R. Noble, K. Hill, J. Manna, A. Bourchy, S.A. Saslow, and R. Matthew Asmussen, Waste Management 2022, Paper 22061, Phoenix,",
  "token_count": 510,
  "text_sha": "b5e0c5353aa235d9f248981c3205dcf685a152a5ceceaa767f592218d7a031b8",
  "extracted_at": "2026-05-15T23:56:41.416982Z"
}

File: runtime-orchestrator/industry_corpus/chunks_approved/0085d8bed4ccfcd3f77152aae401d1c9/chunk_0048.json
{
  "chunk_id": "0085d8be::chunk_0048",
  "source_id": "doe_osti_2572016",
  "source_sha": "0085d8bed4ccfcd3f77152aae401d1c9",
  "source_url": "https://www.osti.gov/servlets/purl/2572016",
  "asset_families": [
    "cold_chain_facility"
  ],
  "page": 1,
  "text": "Stability Study for Stabilization of Hanford Effluent Treatment Facility Liquid Secondary Waste,” G. Chen, R.S. Skeen, J.K. Bernards, D.J. Swanberg, W. Gong, H. Abramowitz, I.L. Pegg, I. Joseph, C.A. Langton, S.R. Noble, K. Hill, J. Manna, A. Bourchy, S.A. Saslow, and R. Matthew Asmussen, Waste Management 2022, Paper 22061, Phoenix, AZ. [25] “Ammonia Grout Formulation Optimization, Temperature Cycling Effect, and EDTA Cleaning Solution Impact, W. Gong, H. Xu, and I.L. Pegg, Final Report, VSL-22R5140-1, Rev. A, The Catholic University of America, Vitreous State Laboratory, Washington, DC, August 22, 2022. [26] “Advances in Near-Neutral Salts Activation of Blast Furnace Slags,” S.A. Bernal, RILEM Tech. Lett. 1, 39-44 (2016). [27] “Thermodynamic Modelling of Phase Evolution in Alkali-Activated Slag Cements Exposed to Carbon Dioxide”, X.Y. Ke, S.A. Bernal, J.L. Provis, B. Lothenbach, Cem. Concr. Res., 136, 106158 (2020). [28] “Composition of Reactive Powder Concretes,” P. Richard, and M. Cheyrezy, Cement and Concrete Research, 25, 1501-1511 (1995). [29] “A Review on Ultra High Performance Concrete: Part 1. Raw Materials and Mixture Design,” C. Shi, Z. Wu, J. Xiao, D. Wang, Z. Huang, and Z. Fang, Construction and Building Materials, 101, 741–751 (2015). [30] “Ultra High Performance Concrete: Mechanical Performance, Durability, Sustainability and Implementation Challenges,” S. Abbas, M.L Nehdi, and M.A. Saleem, Int J. Concr. Struct. Mater., 10, 271–295 (2016). [31] “Hanford Containerized Cast Stone Facility Task 1 - Process Testing and Development,” Final Report, L.L. Lockrem, RPP-RPT-26742, Rev. 0, CH2MHILL, Richland, Washington (2005). 50 The Catholic University of America FY22 Development of Improved Grout Waste Forms Vitreous State Laboratory for Supplemental Low Activity Waste Treatment Final Report, VSL-22R5150-1, Rev. 2 [32] “Development of Cement-Free Saltstone Formulations - Phase 3,” W. Gong, H. Xu, and I.L. Pegg, VSL-15R2890-1, Rev. 0, Vitreous State Laboratory, The Catholic University of America, Washington, DC (2015). [33] “Hydration of Alkali-Activated Slag: Thermodynamic Modelling,” B. Lothenbach and A. Gruskovnjak, Advances in Cement Research, 19, 81–92 (2007). [34] “Application of Layered Double Hydroxides for Removal of Oxyanions: A Review,” K.- H. Goh, T.-T. Lim, and Z.L. Dong, Water Res., 42, 1343 -1368 (2008). [35] “Recent Advances in Layered Double Hydroxide-based Nanomaterials for the Removal of Radionuclides from Aqueous Solution,” P.C. Gu, S. Zhang, X. Li, X.X. Wang, T. Wen, R.J.A. Alsaedi, T. Hayat, and X.K. Wang, Environmental Pollution, 240, 493-505 (2018). [36] “A Review of the Removal of Anions and Oxyanions of the Halogen Elements from Aqueous Solution by Layered Double Hydroxides,” F.L. Theiss, S.J. Couperthwaite, G.A. Ayoko, and R.L. Frost, J. Coll. Interf. Sci., 417, 356-368 (2014). [37] “Compressive Strength Development of Calcium Aluminate Cement–GGBFS Blends,” Ö. Kırca, I.Ö. Yaman, and M. Tokyay, Cement and Concrete Composites, 35, 163-170 (2013). [38] “An Alternative Admixture to Reduce Sorptivity of Alkali-activated Slag Cement by Optimising Pore Structure and Introducing Hydrophobic Film,” Q. Li, K. Yang, C. Yang, Cement and Concrete Composites, 95, 183-192 (2019) [39] “The role of calcium stearate on regulating activation to form stable, uniform and flawless reaction products in alkali-activated slag cement,” Q. Li, Y. Yang, K. Yang, Z. Chao, D. Tang, Y. Tian, F. Wu, M. Basheer, C. Yang,",
  "token_count": 510,
  "text_sha": "ff5dc26c1cc2463e67bb404f79b7588e411d54e46e2aedb405a8ee751c4f8735",
  "extracted_at": "2026-05-15T23:56:41.416982Z"
}

File: runtime-orchestrator/industry_corpus/chunks_approved/0085d8bed4ccfcd3f77152aae401d1c9/chunk_0049.json
{
  "chunk_id": "0085d8be::chunk_0049",
  "source_id": "doe_osti_2572016",
  "source_sha": "0085d8bed4ccfcd3f77152aae401d1c9",
  "source_url": "https://www.osti.gov/servlets/purl/2572016",
  "asset_families": [
    "cold_chain_facility"
  ],
  "page": 1,
  "text": "K. Yang, C. Yang, Cement and Concrete Composites, 95, 183-192 (2019) [39] “The role of calcium stearate on regulating activation to form stable, uniform and flawless reaction products in alkali-activated slag cement,” Q. Li, Y. Yang, K. Yang, Z. Chao, D. Tang, Y. Tian, F. Wu, M. Basheer, C. Yang, Cement and Concrete Composites, 103, 242- 251 (2019) [40] “Recent Progress of Hydrophobic Cement-Based Materials: Preparation, Characterization and Properties,” H. Yao, Z. Xie, C. Huang, Q. Yuan, Z. Yu, Construction and Building Materials, 299, 124255 (2021). [41] “Durability of Superhydrophobic Engineered Cementitious Composites,” S. Muzenski, I. Flores-Vivian, K. Sobolev, Construction and Building Materials, 81, 291-297 (2015). [42] “Preparation and Applications of Hydrophobic Multicomponent Based Redispersible Polymer Powder: A review,” N. Tarannum, K. Pooja, R. Khan, Construction and Building Materials, 247 (2020) 118579. [43] “Uncertainty and Variability of Iodine in WTP DFLAW Feed,” Jacob G. Reynolds, RPP- RPT-62615, Rev 1, Washington River Protection Solutions, LLC, January, 2021. 51 The Catholic University of America FY22 Development of Improved Grout Waste Forms Vitreous State Laboratory for Supplemental Low Activity Waste Treatment Final Report, VSL-22R5150-1, Rev. 2 [44] “Technetium Inventory, Distribution, and Speciation in Hanford Tanks,” R.J. Serne B.M. Rapko, and I.L. Pegg, PNNL-23319, Rev. 1, Pacific Northwest National Laboratory, WA, November 2014. [45] “Waste Acceptance Testing of Secondary Waste Forms: Cast Stone, Ceramicrete and DuraLith,” S.V. Mattigod, M.J. Lindberg, J.H. Westsik, Jr., K.E. Parker, and C.W. Chung, PNNL-20632, Pacific Northwest National Laboratory, Richland, WA, August 2011. [46] “Strength and Hydration Properties of Reactive MgO-Activated Ground Granulated Blast Furnace Slag Paste,” F. Jin, K. Gu, and A. Al-Tabbaa, Cement and Concrete Composites, 57, 8–16 (2015). [47] “Heat of Hydration of Saltstone Mixes – Measurement by Isothermal Calorimetry,” J.R. Harbour, V.J. Williams and T.B. Edwards, SRNL-STI-2007-00263, Savannah River National Laboratory, Aiken, SC, May 2007. [48] “The Impacts of Dissolved Salts on Pastes Containing Fly Ash, Cement and Slag,” J.R. Harbour, T.B. Edwards and V.J. Williams, SRNL-STI-2009-00583, Savannah River National Laboratory, Aiken, SC, 2009. [49] “Hydraulic and Physical Properties of Saltstone Grouts and Vault Concretes,” K. Dixon, J. Harbour and M. Phifer, SRNL-STI-2008-00421, Savannah River National Laboratory, Aiken, SC, November 2008. [50] “Technical Position on Waste Form,” United States Nuclear Regulatory Commission, Office of Nuclear Material Safety and Safeguards, and Revision 1, January, 1991. [51] “The Maturity Method: From Theory to Application, N.J. Carino and H.S. Lew, The Proceedings of the 2001 Structures Congress & Exposition, May 21-23, 2001, Washington, D.C., American Society of Civil Engineers, Reston, Virginia, Peter C. Chang, Editor, 2001, 19 pages. [52] “Preparation, Performance and Mechanism of Tc and I Getters in Cementitious Waste Forms,” M. Asmussen, C. Pearce, A. Lawter, B. Miller, J. Neeway, B. Lawler, G.L. Smith, J. Serne, N. Qafoku, D.J. Swanberg, Paper 17124, Waste Management Symposium, 2017. [53] Quality Assurance Project Plan for WRPS Support Activities Conducted by VSL, Vitreous State Laboratory, QAPP-WRPS, Rev. 5, Vitreous State Laboratory, The Catholic University of America, Washington, DC, September 30, 2019. [54] Master List of Controlled VSL Manuals and Standard Operating Procedures in Use, QA- MLCP, Rev. 180, Vitreous State Laboratory,",
  "token_count": 510,
  "text_sha": "4629e8223465153a079fda394223a0222c4f99f0a020f2a5b8cbd98c67d24458",
  "extracted_at": "2026-05-15T23:56:41.416982Z"
}

File: runtime-orchestrator/industry_corpus/chunks_approved/0085d8bed4ccfcd3f77152aae401d1c9/chunk_0050.json
{
  "chunk_id": "0085d8be::chunk_0050",
  "source_id": "doe_osti_2572016",
  "source_sha": "0085d8bed4ccfcd3f77152aae401d1c9",
  "source_url": "https://www.osti.gov/servlets/purl/2572016",
  "asset_families": [
    "cold_chain_facility"
  ],
  "page": 1,
  "text": "Quality Assurance Project Plan for WRPS Support Activities Conducted by VSL, Vitreous State Laboratory, QAPP-WRPS, Rev. 5, Vitreous State Laboratory, The Catholic University of America, Washington, DC, September 30, 2019. [54] Master List of Controlled VSL Manuals and Standard Operating Procedures in Use, QA- MLCP, Rev. 180, Vitreous State Laboratory, The Catholic University of America, Washington, DC, September 9, 2022. 52 The Catholic University of America FY22 Development of Improved Grout Waste Forms Vitreous State Laboratory for Supplemental Low Activity Waste Treatment Final Report, VSL-22R5150-1, Rev. 2 Table 3.1. Composition of LAW Simulant; “HTWOS Overall Average” from [2]. Constituent Moles per Mole of Na Mol/L at 5.6 M Na Na 1.000 5.600 K 0.007 0.039 Al 0.061 0.342 Cl 0.008 0.045 F 0.006 0.034 SO 0.017 0.095 4 PO 0.01 0.056 4 NO 0.113 0.633 2 NO 0.324 1.814 3 CO 0.055 0.308 3 TOC 0.015 0.084 Note: The simulant is spiked with I and Re each at concentrations of 350 mg/L and Cr at a concentration of 1.25 g/L. Table 3.2. Recipe for One Liter of Hanford SLAW Waste Simulant (5.6 M Na). Target Molecular Target Masses Analyte Reagent Assay (Moles) Weight (g) Al 0.3416 NaAlO 81.970108 1.000 28.00 2 OH- 1.7136 NaOH 40.01 0.992 69.11 SO 2- 0.0952 Na SO 142.04 0.998 13.55 4 2 4 Cl- 0.0448 NaCl 58.443 1.000 2.618 NO - 1.8144 NaNO 84.995 0.992 152.10 3 3 NO - 0.6328 NaNO 68.995 0.997 43.79 2 2 CO 2- 0.3080 Na CO 105.98844 0.998 32.71 3 2 3 K 0.0392 KNO 101.1052 0.997 3.975 3 PO 3- 0.0560 Na PO 163.94 0.992 9.255 4 3 4 TOC 0.0840 CH COONa 82.034 0.993 6.939 3 F 0.0336 NaF 41.988 0.990 1.425 Re 350 mg/L HReO (Re) 186.207 0.500* 0.700 4 I 350 mg/L NaI 149.894 0.990 0.418 Cr 0.0241 Na Cr O •2H O 297.9981 1.000 3.588 2 2 7 2 H O - DI H O 18.02 1.000 886.04 2 2 Total, g/L 1254.22 * 50% metal contained in HReO solution 4 T-1 The Catholic University of America FY22 Development of Improved Grout Waste Forms Vitreous State Laboratory for Supplemental Low Activity Waste Treatment Final Report, VSL-22R5150-1, Rev. 2 Table. 3.3. XRF Analyzed Compositions (wt%) of Raw Materials Used to Prepare SLAW Waste Forms. Microfine Microfine Light-Burned Ionex Ag- Oxide JW FFA BFS SE OPC I/II BFS PC MgO 900 Ag O - - - - - - 25.04 2 Al O 19.60 12.19 8.53 5.26 4.18 0.36 9.62 2 3 BaO 0.32 <0.01 0.05 <0.01 0.05 <0.01 <0.01 CaO 12.53 43.11 50.53 61.95 60.23 4.20 0.92 Fe O 4.34 0.78 0.58 3.01 2.97 0.65 1.32 2 3 K O 1.46 0.53 0.52 0.56 1.35 0.01 0.58 2 MgO 2.72 4.85 4.67 1.47 3.86 92.24 1.88 MnO 0.06 0.15 0.10 0.06 0.14 0.02 0.09 Na O 0.77 0.24 0.25 0.80 0.39 <0.01 0.33 2 P O 0.19 0.01 0.05 0.05 0.06 0.06 0.17 2 5 SiO 55.54 32.38 29.91 21.99 19.87 1.89 59.74 2 SO 0.87 5.03 3.90 4.33 6.43 0.15 <0.01 3 SrO 0.26 0.06 0.09",
  "token_count": 512,
  "text_sha": "770fdaa204cc74f057414af652f2d444468834e769deeb8c4afc31e08b807079",
  "extracted_at": "2026-05-15T23:56:41.416982Z"
}

File: runtime-orchestrator/industry_corpus/chunks_approved/0085d8bed4ccfcd3f77152aae401d1c9/chunk_0051.json
{
  "chunk_id": "0085d8be::chunk_0051",
  "source_id": "doe_osti_2572016",
  "source_sha": "0085d8bed4ccfcd3f77152aae401d1c9",
  "source_url": "https://www.osti.gov/servlets/purl/2572016",
  "asset_families": [
    "cold_chain_facility"
  ],
  "page": 1,
  "text": "0.06 0.15 0.10 0.06 0.14 0.02 0.09 Na O 0.77 0.24 0.25 0.80 0.39 <0.01 0.33 2 P O 0.19 0.01 0.05 0.05 0.06 0.06 0.17 2 5 SiO 55.54 32.38 29.91 21.99 19.87 1.89 59.74 2 SO 0.87 5.03 3.90 4.33 6.43 0.15 <0.01 3 SrO 0.26 0.06 0.09 0.04 0.11 0.00 <0.01 TiO 1.22 0.51 0.78 0.29 0.21 0.02 0.17 2 ZnO 0.01 <0.01 0.01 0.06 0.07 0.37 0.01 ZrO 0.04 0.04 0.03 0.01 <0.01 <0.01 0.03 2 Sum 99.93 99.89 99.98 99.88 99.90 99.96 99.91 T-2 The Catholic University of America FY22 Development of Improved Grout Waste Forms Vitreous State Laboratory for Supplemental Low Activity Waste Treatment Final Report, VSL-22R5150-1, Rev. 2 Table 3.4. Waste Form Formulations Developed during Respective Testing Phases. Testing Phase Grout ID Type of Materials EPA 1315 ICS0.6W1S ICS, Paste - ICS0.5W1S ICS, Paste Abbreviated ICS0.45W1S ICS, Paste Abbreviated ICF0.5W1S ICF, Paste Abbreviated Phase 1 SFMA9S1 ASAS, Mortar Abbreviated SFMA9S2 ASAS, Mortar Abbreviated CSM0.40A1S1 NSAS, Mortar - CSM0.40A1S2 NSAS, Mortar Abbreviated ICS0.5W1S ICS, Paste Full ICF0.45W1S ICF, Paste Full ICS0.5W3S ICS, Paste Full Phase 2 SFMA9S3 ASAS, Mortar Full (Primary Testing SFMP9S4 ASAS, Paste Full Phase) CSMA8S1 NSAS, Mortar Full CSMA3S1 NSAS, Mortar Full CSMA1S3 NSAS, Mortar Full CSMP8S2 NSAS, Paste - CSMP1S3 NSAS, Paste - CSMP3S2 NSAS, Paste - Phase 3 CSMP3S3 NSAS, Paste - (Exploratory) CSMP3S4 NSAS, Paste Full CSMP3S5 NSAS, Paste - CSMP1S5 NSAS, Paste - T-3 The Catholic University of America FY22 Development of Improved Grout Waste Forms Vitreous State Laboratory for Supplemental Low Activity Waste Treatment Final Report, VSL-22R5150-1, Rev. 2 Table 3.5. Formulating Parameters for Waste Forms Based on Cast Stone and Cement-Free Formulations. Dry Mix (100%) Add BWODM Grout ID w/dm MPC PC I/II FFA MC XYPEX CTH KOH Hdp ICS0.6W1S 0.60 - 7.52 42.32 44.20 5.96 - - - ICS0.5W1S 0.50 - 7.66 43.08 44.99 4.27 - - - ICS0.45W1S 0.45 7.60 - 42.75 44.65 5.00 - - - ICS0.5W3S 0.50 15.00 - 25.00 55.00 5.00 - - 1% ICF0.5W1S 0.50 - - 37.79 57.94 4.27 - - - ICF0.45W1S 0.45 - - 38.00 57.00 5.00 9% - Add = Additive to improve leaching resistance; CTH = Calcined hydrotalcite; MC = Microfine BFS (cement) MC500; MPC = Microfine Portland cement; Hdp = Eucon Hydrapel 2.5; XYPEX = XYPEX ADMIX C500 Table 3.6. Formulations for Improved Cast Stone Waste Forms for SLAW (in wt%). Formulation Add/PC PC MC FFA KOH Add SLAW Hdp Sum ICS0.6W1S XYPEX/PC I/II 4.06 23.83 22.82 - 3.21 46.08 - 100.00 ICS0.5W1S XYPEX/PC I/II 4.49 26.36 25.23 - 2.50 41.42 - 100.00 ICS0.45W1S XYPEX/MPC 4.64 27.29 26.12 - 3.06 38.89 - 100.00 ICS0.5W3S XYPEX/MPC 8.73 32.00 14.54 - 2.91 41.24 0.58 100.00 ICF0.5W1S XYPEX/- - 33.94 22.14 - 2.50 41.42 - 100.00 ICF0.45W1S CTH/- - 33.23 22.15 5.29 2.92 36.42 - 100.00 MPC = Microfine Portland cement MC = Microfine slag (DE Need MC500) FFA = Jewett fly ash (Class F) XYPEX = XYPEX C500 ADMIX CTH = Calcined hydrotalcite Hdp = Eucon Hydrapel 2.5 T-4 The Catholic University of America",
  "token_count": 509,
  "text_sha": "de1f119976688f88627a54ffe9115e2c9784504a7a0dc52c48e419e041922a86",
  "extracted_at": "2026-05-15T23:56:41.416982Z"
}

File: runtime-orchestrator/industry_corpus/chunks_approved/0085d8bed4ccfcd3f77152aae401d1c9/chunk_0052.json
{
  "chunk_id": "0085d8be::chunk_0052",
  "source_id": "doe_osti_2572016",
  "source_sha": "0085d8bed4ccfcd3f77152aae401d1c9",
  "source_url": "https://www.osti.gov/servlets/purl/2572016",
  "asset_families": [
    "cold_chain_facility"
  ],
  "page": 1,
  "text": "100.00 ICF0.45W1S CTH/- - 33.23 22.15 5.29 2.92 36.42 - 100.00 MPC = Microfine Portland cement MC = Microfine slag (DE Need MC500) FFA = Jewett fly ash (Class F) XYPEX = XYPEX C500 ADMIX CTH = Calcined hydrotalcite Hdp = Eucon Hydrapel 2.5 T-4 The Catholic University of America FY22 Development of Improved Grout Waste Forms Vitreous State Laboratory for Supplemental Low Activity Waste Treatment Final Report, VSL-22R5150-1, Rev. 2 Table 3.7. Recipes for Improved Cast Stone and Cement-Free Formulations. Type of Waste Form Improved Cast Stone Cement-Free Formulation ID ICS0.6W1S ICS0.5W1S ICS0.45W1S ICS0.5W3S ICF0.5W1S ICF0.45W1S Order Chemical Target Weight (g) 4 Microfine BFS 935.65 1027.89 1036.83 1287.37 1323.71 1262.69 4 Portland Cement 159.26 174.96 - - - - 4 Microfine PC - - 176.48 351.10 - - 4 Class F fly ash 895.83 984.15 992.71 585.17 863.29 841.79 4 CHT - - - - - 110.76 4 XYPEX C500 126.15 97.50 116.11 117.03 97.50 - 3 HYDRAPEL 2.5 - - - 23.41 - - 2 KOH (90.84%) - - - - - 200.83 1 SLAW 5.6M Na 1809.26 1615.50 1477.88 1659.33 1615.50 1383.92 Total batch, g 3926.15 3900.00 3800.00 4023.41 3900.00 3800.00 T-5 The Catholic University of America FY22 Development of Improved Grout Waste Forms Vitreous State Laboratory for Supplemental Low Activity Waste Treatment Final Report, VSL-22R5150-1, Rev. 2 Table 3.8. Formulating Parameters for NSAS-Based Waste Forms. Mortar Na 2 O as Na 2 O as MgO Add Hyp Type Type Grout ID or w/dm in NC in NŚ BFS Hyp Paste Mass Fraction of BFS CSM0.40A3S Mortar 0.400 0.025 0.025 0.05 0.1 CHT 0.0058 SE Hdp CSM0.40A1S1 Mortar 0.400 ~0.05 - 0.05 - - SE - CSM0.40A1S2 Mortar 0.425 ~0.05 - 0.05 - - SE - CSMA8S1 Mortar 0.425 0.025 0.025 0.05 0.05 AgZ 0.05 SE Cst CSMA3S1 Mortar 0.425 0.025 0.025 0.05 0.1 CHT 0.0058 SE Hdp CSMA1S3 Mortar 0.425 ~0.05 - 0.05 0.1 CHT 0.0075 MC Hdp CSMP3S2 Paste 0.425 0.025 0.025 0.05 0.05 CTH 0.0058 MC Hdp CSMP3S3 Paste 0.425 0.025 0.025 0.05 0.05 CTH 0.0058 MC Hdp CSMP1S3 Paste 0.425 ~0.05 - 0.05 0.05 CTH 0.0075 MC Hdp CSMP8S2 Paste 0.45 ~0.05 - 0.05 0.05 AgZ 0.01 MC Hdp CSMP3S4 Paste 0.45 ~0.045 - 0.05 - 0.005 SE Hdp CSMP3S5 Paste 0.45 0.01 0.04 0.05 - 0.0075 MC Hdp CSMP1S5 Paste 0.425 0.025 0.025 0.07 - - MC - Add = Additive to improve leaching resistance (by weight of the dry mix); CTH = Calcined hydrotalcite; AgZ = ground Ag-zeolite (Ionex Ag-900); SE = BFS from Seattle Plant; MC = Microfine BFS MC500; Hyp = hydrophobic admixture; Cst = Calcium stearate; Hdp = Eucon Hydrapel 2.5; NC = sodium carbonate anhydrous; NŚ = sodium sulfate anhydrous. Table 3.9. Mortar Formulations for NSAS-Based Waste Forms (in wt%). Grout ID Add/Hyp/BFS BFS NC NŚ MgO Sand QZ SF Add Hyp SLAW CSM0.40A3S CTH/Hdp/SE 31.81 0.84 1.80 1.59 32.50 6.50 2.00 3.18 * 19.75 CSM0.40A1S1 SE 36.26 2.40 - 1.81 32.50 6.50 - - - 20.52 CSM0.40A1S2 SE 35.55 2.31 - 1.78 32.50 6.50 - - - 21.37",
  "token_count": 512,
  "text_sha": "e3e5ea388a0983df2d913223be560db611718618ea79d4ebca3c31b19c084f79",
  "extracted_at": "2026-05-15T23:56:41.416982Z"
}

File: runtime-orchestrator/industry_corpus/chunks_approved/0085d8bed4ccfcd3f77152aae401d1c9/chunk_0053.json
{
  "chunk_id": "0085d8be::chunk_0053",
  "source_id": "doe_osti_2572016",
  "source_sha": "0085d8bed4ccfcd3f77152aae401d1c9",
  "source_url": "https://www.osti.gov/servlets/purl/2572016",
  "asset_families": [
    "cold_chain_facility"
  ],
  "page": 1,
  "text": "wt%). Grout ID Add/Hyp/BFS BFS NC NŚ MgO Sand QZ SF Add Hyp SLAW CSM0.40A3S CTH/Hdp/SE 31.81 0.84 1.80 1.59 32.50 6.50 2.00 3.18 * 19.75 CSM0.40A1S1 SE 36.26 2.40 - 1.81 32.50 6.50 - - - 20.52 CSM0.40A1S2 SE 35.55 2.31 - 1.78 32.50 6.50 - - - 21.37 CSMA8S1 AgZ/Cst/SE 31.76 0.84 1.60 1.59 32.50 6.50 2.00 1.59 1.59 20.04 CSMA3S1 CTH/Hdp/SE 31.09 0.79 1.78 1.55 32.44 6.49 2.00 3.11 0.18 20.56 CSMA1S3 CTH/MC 32.55 2.05 - 1.63 32.50 6.50 - 3.25 - 21.52 BFS = Blast furnace slag, conventional or superfine; Add = Additive to improve leaching resistance; CTH = Calcined hydrotalcite; AgZ = ground Ionex Ag-900; SE = BFS from Seattle Plant; MC = Microfine BFS MC500; Hyp = hydrophobic admixture; Cst = Calcium stearate; Hdp = Eucon Hydrapel 2.5; NC = sodium carbonate anhydrous; NŚ = sodium sulfate anhydrous.; QZ = Ground quartz powder; SF = Silica fume * - 0.0058 Eucon Hydrapel 2.5 by weight of solids T-6 The Catholic University of America FY22 Development of Improved Grout Waste Forms Vitreous State Laboratory for Supplemental Low Activity Waste Treatment Final Report, VSL-22R5150-1, Rev. 2 Table 3.10. Paste Formulations for NSAS-Based Waste Forms (in wt%). Grout ID Add/Hyp/BFS BFS NC NŚ MgO SF Add Hyd SLAW CSMP3S2 CTH /Hdp/sNC/sNŚ/MC 53.10 1.40 3.04 2.65 3.34 2.65 0.30 33.51 CSMP3S3 CTH/Hdp/dNc/dNŚ/MC 53.10 1.40 3.04 2.65 3.34 2.65 0.30 33.51 CSMP1S3 CTH/Hdp/dNC/MC 55.47 3.55 - 2.77 - 2.77 0.41 35.01 CSMP8S2 AgZ/Hdp/dNC/MC 54.32 3.41 - 2.72 - 2.72 0.54 36.30 CSMP3S4 Hdp/dNC/SE 57.25 3.16 - 2.86 - - 0.29 36.44 CSMP3S5 Hdp/dNŚ/MC 55.98 - 5.17 2.80 - - 0.42 35.63 CSMP1S5 dNc/dNŚ/MC 57.17 1.55 2.91 4.00 - - - 34.37 Add = Additive to improve leaching resistance; CTH = Calcined hydrotalcite; AgZ = ground Ionex Ag-900; SE = BFS from Seattle Plant; MC = Microfine BFS MC500; Hdp= Eucon Hydrapel 2.5; NC = sodium carbonate anhydrous; NŚ = sodium sulfate anhydrous; SF = Silica fume; dNC and dNŚ: Dissolved in SLAW ; sNC and sNŚ: Added as solid; SF = Silica fume Table 3.11. Recipes for NSAS-Based Waste Forms. Formulation ID CSM0.40A1S2 CSMA3S1 CSMA1S3 Order Chemical Target Weight (g) 4 BFS SE 1416.21 1393.69 - 4 Microfine BFS - - 1296.75 4 Light burned MgO 70.81 69.68 64.84 4 Silica fume - 89.48 - 4 Calcined hydrotalcite - 139.37 129.67 4 Agsco Silica A-25 258.97 290.82 258.97 4 Yellow sand, air dry 1294.86 1454.11 1294.87 4 Na CO (99.7%) 92.36 35.70 81.90 2 3 4 Na SO (99.8%) - 80.09 -- 2 4 3 HYDRAPEL 2.5 - 8.01 - 2 Moisture from sand/Qz 15.54 17.45 15.54 1 SLAW 5.6M Na 851.25 921.58 857.45 Total batch, g 4000.00 4500.00 4000.00 T-7 The Catholic University of America FY22 Development of Improved Grout Waste Forms Vitreous State Laboratory for Supplemental Low Activity Waste Treatment Final Report, VSL-22R5150-1, Rev. 2 Table 3.12. Recipes for NSAS-Based Waste Forms with Ionex Ag-900. Formulation ID CSMA8S1 CSMP8S2 Order Component Mass, grams Mass, grams 3 BFS SE 1423.37 - 3 Microfine BFS - 2172.56 3 Sika Control SC",
  "token_count": 512,
  "text_sha": "067c7e816f3d3a5e7a0ff55ec0982b16d1e1ad52d7f2d1604ebcc52acd7b30c6",
  "extracted_at": "2026-05-15T23:56:41.416982Z"
}
