Repository: davidlagarejo/traceable-ai-for-industrial-decision-making-in-energy-and-operations

# Traceable AI for Industrial Decision Making

A framework for making AI-assisted decisions trustworthy in industrial environments — energy, operations, and verification.

## The Problem

Most AI systems tell you what to do. They sound confident. But they cannot show you why, trace how they got there, or tell you when they should not be trusted.

In industrial settings, that is not good enough.

If an AI system influences an operational decision — about energy, equipment, safety, or resource allocation — the output needs to be more than a prediction. It needs to be governable.

File: runtime-orchestrator/industry_corpus/chunks_approved/0085d8bed4ccfcd3f77152aae401d1c9/chunk_0054.json
{
  "chunk_id": "0085d8be::chunk_0054",
  "source_id": "doe_osti_2572016",
  "source_sha": "0085d8bed4ccfcd3f77152aae401d1c9",
  "source_url": "https://www.osti.gov/servlets/purl/2572016",
  "asset_families": [
    "cold_chain_facility"
  ],
  "page": 1,
  "text": "Waste Forms Vitreous State Laboratory for Supplemental Low Activity Waste Treatment Final Report, VSL-22R5150-1, Rev. 2 Table 3.12. Recipes for NSAS-Based Waste Forms with Ionex Ag-900. Formulation ID CSMA8S1 CSMP8S2 Order Component Mass, grams Mass, grams 3 BFS SE 1423.37 - 3 Microfine BFS - 2172.56 3 Sika Control SC (MgO) 71.17 108.63 3 Silica fume 89.65 - 3 Ground Ionex Ag-900 71.17 108.63 3 Agsco Silica A-25 291.35 - 3 Yellow sand, air dry 1456.74 - 3 Eucon Hydrapel 2.5 - 21.73 3 Calcium Stearate 71.17 3 Na 2 CO 3 (99.7%) 37.58 136.70* 3 Na 2 SO 4 (99.8%) 72.01 - 2 Moisture from sand and Qz 17.48 - 1 SLAW Simulant 5.6M Na 898.33 1451.76 Total batch, g 4500.00 4000.00 * Na CO was dissolved in the SLAW simulant before mixing with other dry components. 2 3 T-8 The Catholic University of America FY22 Development of Improved Grout Waste Forms Vitreous State Laboratory for Supplemental Low Activity Waste Treatment Final Report, VSL-22R5150-1, Rev. 2 Table 3.13. Paste Recipes for NSAS-Based Waste Forms. Formulation ID CSMP1S3 CSMP3S3$ CSMP3S4 CSMP3S5 CSMP1S5 Order Component Target Weight (g) 4 Microfine BFS 2107.77 2123.55 - 2518.78 2429.58 4 BFS SE - 2576.04 - - 4 Light-burned MgO 105.39 106.18 128.80 125.94 170.07 4 Silica fume - 106.18 - - - 4 Calcined hydrotalcite 105.39 133.61 - - - 3 HYDRAPEL 2.5 15.81 12.21 12.88 18.89 - 2 Na CO (99.7%)* 135.30 56.07 142.80 - 66.05 2 3 2 Na SO (99.8%)* - 122.03 - 233.41 123.82 2 4 1 SLAW 5.6M Na 1330.35 1340.18 1639.48 1602.98 1460.47 Total batch, g 3800.00 4000.00 4500.00 4500.00 4250.00 $ CSMP3S2 had the same formulation as CSMP3S3 but Na CO and Na SO were added as the solids 2 3 2 4 * Na CO and Na SO were dissolved in SLAW simulant before mixing with dry components. 2 3 2 4 Table 3.14. Formulation Parameters for ASAS-Based Waste Forms. Molar Hydrophobic Type of Formulation Molar MgO Sand:Qz w/dm MOH* Admixture Hydrophobic ID SiO /M O* (wt% in mix) 2 2 BMFOS BMFOS Admixture SFMA9S1 0.425 5.0 ~1.0 0.05 35:7 0 - SFMA9S2 0.425 5.0 ~1.0 0.05 35:7 0.05 Calcium stearate SFMA9S3 0.425 5.0 ~1.0 0.05 35:7 0.01 SHP50 Silicone SFMA9S4 0.435 5.6 ~1.0 0.05 35:7 0.05 Calcium stearate SFMP9S4 0.425 5.6 ~1.0 0.05 None 0.01 SHP50 Silicone * M = K and Na Table 3.15. Formulations of ASAS-Based Waste Forms (wt%). Grout ID Type Hyp BFS KOH MgO Sand Qz SF Hyp SLAW Sum SFMA9S1 - 32.50 2.65 1.32 35.00 7.00 2.34 - 19.19 100.00 SFMA9S2 Calcium stearate 31.98 2.61 1.30 34.44 6.89 2.30 1.60 18.88 100.00 SFMA9S3 SHP50 Silicone 32.38 2.64 1.32 34.87 6.97 2.33 0.36 19.12 100.00 SFMA9S4 Calcium stearate 30.86 3.10 1.19 35.00 7.00 2.71 1.54 18.60 100.00 SFMP9S4 SHP50 Silicone 54.17 5.31 3.67 - - 4.36 0.62 31.87 100.00 BFS = Blast furnace slag from Seattle Plant Qz = Ground quartz powder SF = Silica fume HYP = Hydrophobic admixture including SHP50 Silicone and Calcium stearate T-9 The Catholic University of America",
  "token_count": 511,
  "text_sha": "194bf6e249787fea761766f656d0d96e88b91cf8f6ae3f9fbc9991938676cf21",
  "extracted_at": "2026-05-15T23:56:41.416982Z"
}

File: runtime-orchestrator/industry_corpus/chunks_approved/0085d8bed4ccfcd3f77152aae401d1c9/chunk_0055.json
{
  "chunk_id": "0085d8be::chunk_0055",
  "source_id": "doe_osti_2572016",
  "source_sha": "0085d8bed4ccfcd3f77152aae401d1c9",
  "source_url": "https://www.osti.gov/servlets/purl/2572016",
  "asset_families": [
    "cold_chain_facility"
  ],
  "page": 1,
  "text": "7.00 2.71 1.54 18.60 100.00 SFMP9S4 SHP50 Silicone 54.17 5.31 3.67 - - 4.36 0.62 31.87 100.00 BFS = Blast furnace slag from Seattle Plant Qz = Ground quartz powder SF = Silica fume HYP = Hydrophobic admixture including SHP50 Silicone and Calcium stearate T-9 The Catholic University of America FY22 Development of Improved Grout Waste Forms Vitreous State Laboratory for Supplemental Low Activity Waste Treatment Final Report, VSL-22R5150-1, Rev. 2 Table 3.16. Recipes for ASAS-Based Waste Forms. Order of Formulation ID SFMA9S1 SFMA9S2 SFMA9S3 SFMA9S4 SFMP9S4 Addition Component Target Weight (g) 4 BFS SE 1455.04 1455.04 1449.81 1381.29 2162.91 4 Sika SC MgO 59.11 59.11 58.90 53.28 146.46 4 Silica fume 109.17 109.17 108.78 126.36 181.34 4 Agsco Silica A-25 1566.89 1566.89 1561.26 1566.65 - 4 Yellow sand 313.38 313.38 312.25 313.33 - 4 Calcium Stearate - 72.75 - 69.06 - 4 GP SHP 50 Silicone - - 16.17 - 24.83 3 Moisture for sand and Qz 18.80 18.80 18.74 18.80 - 2 KOH (90.8%) 118.55 118.55 118.12 138.76 211.94 1 SLAW Simulant, 5.6M Na 859.06 859.06 855.97 832.47 1272.53 Total batch 4500.00 4572.75 4500.00 4500.00 4000.00 T-10 The Catholic University of America FY22 Development of Improved Grout Waste Forms Vitreous State Laboratory for Supplemental Low Activity Waste Treatment Final Report, VSL-22R5150-1, Rev. 2 Table 5.1. Summary of Results from Phase 1 Testing. Compressive Leachability Index (14th day) Grout I.D. Set time Strength (psi) 7d 28d Na Re I Cr NO - NO - 3 2 ICS0.6W1S >24 h 1524 2404 - - - - - - ICS0.5W1S 34.38 h 1861 2533 8.39 8.77 8.85 13.26 8.71 8.67 ICS0.45W1S 12-48 h 2351 2846 8.33 8.71 8.79 13.26 8.65 8.61 ICF0.5W1S 10-44 h 1826 2957 8.30 8.62 8.67 13.54 8.56 8.51 SFMA9S1 2.1 h 5154 6361 8.18 8.95 8.35 13.79 8.31 8.25 SFMA9S2 2 h 4967 5728 8.01 8.30 8.21 12.09 8.14 8.24 CSM0.40A1S1 5.9 h 4917 7035 - - - - - - CSM0.40A1S2 5.7 h 4977 6390 8.25 9.44 8.50 13.92 8.46 8.39 Metric - - - - >10.7 >10.52 >10.40 >8.70 - Table 5.2. Qualitative Hydrophilicity of Waste Forms with Different Admixtures. Hydrophobic Grout ID Materials Hydrophobicity Admixture SFMA9S1 Mortar/ASAS/SE None No SFMA9S2 Mortar/ASAS/SE Calcium stearate Little SFMA9S3 Mortar/ASAS/SE SHP50 Silicone Good SFMA9S4 Mortar/ASAS/SE Calcium stearate Little SFMP9S4 Paste/ASAS/SE GP SHP50 Silicone Good CSMA8S1 Mortar/NSAS/AgZ/SF/SE Calcium stearate Little CSMA3S1 Mortar/NSAS/CHT/SF/SE EUCON Hydrapel 2.5 Good CSMA1S3 Mortar/NSAS/CHT/SF/MC None No CSMP1S3 Paste/NSAS/MC EUCON Hydrapel 2.5 Little CSMP3S2 Paste/NSAS/CHT/SF/MC EUCON Hydrapel 2.5 Good CSMP3S3 Paste/NSAS/CHT/SF/MC EUCON Hydrapel 2.5 Good CSMP8S2 Paste/NSAS/AgZ/MC EUCON Hydrapel 2.5 Good ICS0.5W3S ICS/Plug/MC EUCON Hydrapel 2.5 Good CSMP3S5 Paste/NSAS//MC EUCON Hydrapel 2.5 Good CSMP3S4 Paste/NSAS//SE EUCON Hydrapel 2.5 Good T-11 The Catholic University of America FY22 Development of Improved Grout Waste Forms Vitreous State Laboratory for Supplemental Low Activity Waste Treatment Final Report, VSL-22R5150-1, Rev. 2 Table 5.3. Summary of Results from the Phase 2 Testing. Compressive Leachability Index Strength Grout I.D. Materials Set Time (63-day Steady-State) (psi) 7d 28d Na Re Cr I NO - NO - 3 2 Mix#51 [2] - - 2557 8.10 N/A >13",
  "token_count": 512,
  "text_sha": "f902ebcf5c5dc1857bbef9419f04eb06ce5d637fda54e06da0c2abf67f99c74f",
  "extracted_at": "2026-05-15T23:56:41.416982Z"
}

File: runtime-orchestrator/industry_corpus/chunks_approved/0085d8bed4ccfcd3f77152aae401d1c9/chunk_0056.json
{
  "chunk_id": "0085d8be::chunk_0056",
  "source_id": "doe_osti_2572016",
  "source_sha": "0085d8bed4ccfcd3f77152aae401d1c9",
  "source_url": "https://www.osti.gov/servlets/purl/2572016",
  "asset_families": [
    "cold_chain_facility"
  ],
  "page": 1,
  "text": "Activity Waste Treatment Final Report, VSL-22R5150-1, Rev. 2 Table 5.3. Summary of Results from the Phase 2 Testing. Compressive Leachability Index Strength Grout I.D. Materials Set Time (63-day Steady-State) (psi) 7d 28d Na Re Cr I NO - NO - 3 2 Mix#51 [2] - - 2557 8.10 N/A >13 8.30 8.30 - ICS0.5W1S ICS/Plug/MC 34.4 h 1861 2533 8.61 8.87 13.26 8.91 8.66 8.64 ICS0.5W3S ICS/Plug/Hdp/MC 7.2 h 2893 3607 8.55 8.92 13.27 8.92 8.71 8.62 ICF0.45W1S ICF/KOH/MC 2.8 h 3202 4541 8.62 8.90 12.80 8.84 8.72 8.60 SFMA9S3 ASAS/GP/SE 2.2 h 4392 5400 8.39 9.34 12.23 8.47 8.40 8.22 SFMA9S4 ASAS/Cst/SE 2.5 h 5157 7008 - - - - - - SFMP9S4 ASAS/GP/SE 2.6 h 5221 5042 8.38 10.57 12.44 8.54 8.41 8.40 CSMA3S1 NSAS/CHT/Hdp/SE 14.5 h 6418 6936 8.71 12.28 >13.74 8.71 8.70 8.64 CSMA1S3 NSAS/CHT/Hdp/MC 0.7 h 5186 6204 8.61 11.57 12.68 8.83 8.79 8.76 CSMA8S1 NSAS/AgZ/SE ~24 h 4643 7539 8.87 11.02 13.68 8.90 8.81 8.81 Metric - - - - - >10.7 >10.52 >10.40 >8.70 - T-12 The Catholic University of America FY22 Development of Improved Grout Waste Forms Vitreous State Laboratory for Supplemental Low Activity Waste Treatment Final Report, VSL-22R5150-1, Rev. 2 Table 5.4. Sodium Leachability Indices for SLAW Waste Forms. Improved Cast Stone/Cement Alkali Activated Neutral Salt Activated Slag Free Slag Leach Leach Time, Time, ICF0.45 ICS0.5W ICS0.5 SFMA9 SFMP CSMA CSMA CSMA CSMP days hrs W1S 3S W1S S3 9S4 3S1 1S3 8S1 8S2 0.08 2 7.86 7.70 7.83 7.58 7.86 7.59 7.64 7.65 7.85 1 24 8.18 7.92 8.36 8.33 7.87 7.94 7.90 8.08 7.91 2 48 8.14 8.03 8.41 7.86 7.94 8.02 8.15 8.21 7.88 7 168 8.23 8.12 8.54 8.01 8.15 8.28 8.25 8.46 7.88 14 336 8.31 8.25 8.64 8.09 8.24 8.50 8.35 8.61 8.07 28 672 8.44 8.40 8.67 8.17 8.31 8.68 8.43 8.77 ND 42 1008 8.61 8.45 8.55 8.34 8.36 8.71 8.49 8.75 ND 49 1176 8.62 8.47 8.52 8.41 8.39 8.74 8.59 8.77 ND 63 1512 8.61 8.54 8.61 8.39 8.38 8.71 8.61 8.87 ND ND: Not determined due to sample cracking Table 5.5. Rhenium Leachability Indices for SLAW Waste Forms. Improved Cast Stone/Cement Alkali Activated Neutral Salt Activated Slag Leach Leach Free Slag Time, Time, ICF0.45 ICS0.5W ICS0.5 SFMA9 SFMP CSMA CSMA CSMA CSMP days hrs W1S 3S W1S S3 9S4 3S1 1S3 8S1 8S2 0.08 2 8.39 7.97 7.94 7.58 7.97 7.57 7.79 7.63 8.07 1 24 8.60 8.21 8.77 8.40 7.98 8.07 8.17 8.16 8.18 2 48 8.37 8.34 8.74 7.50 8.05 8.31 8.52 8.43 8.34 7 168 8.45 8.41 8.83 8.15 8.3 8.81 9.11 8.97 8.68 14 336 8.55 8.58 8.92 8.36 8.62 9.49 10.15 9.43 9.33 28 672 8.74 8.68 8.91 8.70 9.05 10.41 10.96 9.93 ND 42 1008 8.85 8.79 8.87 9.00 9.74 11.15 11.58 10.49 ND 49 1176 8.90 8.87 8.83 9.19 10.34 11.77 11.57 10.66 ND 63 1512 8.87 8.92 8.87 9.34 10.57 12.28 11.38 11.02 ND ND: Not determined due to sample cracking T-13 The Catholic University of America FY22 Development of Improved Grout",
  "token_count": 510,
  "text_sha": "923341482f927da23ba20150abbd4327994be64c338ad2c97f516e87d2402063",
  "extracted_at": "2026-05-15T23:56:41.416982Z"
}

File: runtime-orchestrator/industry_corpus/chunks_approved/0085d8bed4ccfcd3f77152aae401d1c9/chunk_0057.json
{
  "chunk_id": "0085d8be::chunk_0057",
  "source_id": "doe_osti_2572016",
  "source_sha": "0085d8bed4ccfcd3f77152aae401d1c9",
  "source_url": "https://www.osti.gov/servlets/purl/2572016",
  "asset_families": [
    "cold_chain_facility"
  ],
  "page": 1,
  "text": "1008 8.85 8.79 8.87 9.00 9.74 11.15 11.58 10.49 ND 49 1176 8.90 8.87 8.83 9.19 10.34 11.77 11.57 10.66 ND 63 1512 8.87 8.92 8.87 9.34 10.57 12.28 11.38 11.02 ND ND: Not determined due to sample cracking T-13 The Catholic University of America FY22 Development of Improved Grout Waste Forms Vitreous State Laboratory for Supplemental Low Activity Waste Treatment Final Report, VSL-22R5150-1, Rev. 2 Table 5.6. Chromium Leachability Indices for SLAW Waste Forms. Improved Cast Stone/Cement Alkali Activated Neutral Salt Activated Slag Free Slag Leach Leach Time, Time, ICF0.45 ICS0.5W ICS0.5 SFMA9 SFMP CSMA CSMA CSMA CSMP days hrs W1S 3S W1S S3 9S4 3S1 1S3 8S1 8S2 0.08 2 10.73 10.69 12.59 10.45 10.54 12.12 12.77 11.45 12.34 1 24 12.47 11.86 13.37 11.99 12.67 12.71 13.20 11.75 13.31 2 48 13.40 12.11 13.50 11.97 12.49 12.43 12.48 12.02 12.84 7 168 12.94 12.77 13.49 12.12 12.43 12.89 12.82 12.96 14.39 14 336 12.68 13.27 13.39 12.08 12.45 12.92 12.72 12.86 >14.29 28 672 12.74 13.57 13.85 12.16 12.48 13.09 12.83 12.91 ND 42 1008 12.69 13.47 13.46 12.15 12.58 13.15 12.91 13.28 ND 49 1176 12.50 13.35 13.10 12.03 12.88 13.23 12.68 12.81 ND 63 1512 12.80 13.27 13.26 12.23 12.44 >13.74 12.48 13.68 ND ND: Not determined due to sample cracking Table 5.7. Iodine Leachability Indices for SLAW Waste Forms. Improved Cast Stone/Cement Alkali Activated Neutral Salt Activated Slag Leach Leach Free Slag Time, Time, ICF0.45 ICS0.5W ICS0.5 SFMA9 SFMP CSMA CSMA CSMA CSMP days hrs W1S 3S W1S S3 9S4 3S1 1S3 8S1 8S2 0.08 2 8.43 8.10 7.68 7.21 7.49 7.09 7.74 7.48 7.95 1 24 8.47 8.29 8.74 7.86 7.88 7.80 7.93 8.16 8.21 2 48 7.97 8.40 8.73 7.87 7.90 7.94 8.15 8.33 8.08 7 168 8.37 8.12 8.80 7.99 8.12 8.16 8.30 8.58 7.81 14 336 8.50 8.64 8.92 8.12 8.31 8.40 8.46 8.75 8.13 28 672 8.61 8.79 8.91 8.23 8.43 8.54 8.56 8.83 ND 42 1008 8.77 8.74 8.82 8.39 8.54 8.59 8.77 8.86 ND 49 1176 8.84 8.67 8.72 8.48 8.46 8.68 8.89 8.90 ND 63 1512 8.72 8.92 8.74 8.47 8.39 8.71 8.83 8.90 ND ND: Not determined due to sample cracking T-14 The Catholic University of America FY22 Development of Improved Grout Waste Forms Vitreous State Laboratory for Supplemental Low Activity Waste Treatment Final Report, VSL-22R5150-1, Rev. 2 Table 5.8. Nitrate Leachability Indices for SLAW Waste Forms. Improved Cast Stone/Cement Alkali Activated Neutral Salt Activated Slag Free Slag Leach Leach Time, Time, ICF0.45 ICS0.5W ICS0.5 SFMA9 SFMP CSMA CSMA CSMA CSMP days hrs W1S 3S W1S S3 9S4 3S1 1S3 8S1 8S2 0.08 2 8.08 7.87 7.77 7.53 7.78 7.40 7.71 7.50 7.97 1 24 8.34 8.12 8.55 7.89 7.78 7.84 7.95 7.98 7.93 2 48 8.25 8.25 8.56 7.86 7.76 7.98 8.18 8.15 7.85 7 168 8.32 8.23 8.67 8.02 8.10 8.19 8.35 8.41 7.73 14 336 8.44 8.46 8.78 8.14 8.28 8.42 8.47 8.60 8.10 28 672 8.55 8.56 8.77 8.27 8.40 8.45 8.55 8.69 ND 42 1008 8.69 8.61 8.67 8.40 8.49",
  "token_count": 510,
  "text_sha": "ae98530aaf9ef73d15fa38ed2d7de65372f6b116d28da3d06ab9ca015c6923c7",
  "extracted_at": "2026-05-15T23:56:41.416982Z"
}

File: runtime-orchestrator/industry_corpus/chunks_approved/0085d8bed4ccfcd3f77152aae401d1c9/chunk_0058.json
{
  "chunk_id": "0085d8be::chunk_0058",
  "source_id": "doe_osti_2572016",
  "source_sha": "0085d8bed4ccfcd3f77152aae401d1c9",
  "source_url": "https://www.osti.gov/servlets/purl/2572016",
  "asset_families": [
    "cold_chain_facility"
  ],
  "page": 1,
  "text": "48 8.25 8.25 8.56 7.86 7.76 7.98 8.18 8.15 7.85 7 168 8.32 8.23 8.67 8.02 8.10 8.19 8.35 8.41 7.73 14 336 8.44 8.46 8.78 8.14 8.28 8.42 8.47 8.60 8.10 28 672 8.55 8.56 8.77 8.27 8.40 8.45 8.55 8.69 ND 42 1008 8.69 8.61 8.67 8.40 8.49 8.62 8.77 8.76 ND 49 1176 8.72 8.67 8.65 8.45 8.49 8.68 8.79 8.81 ND 63 1512 8.66 8.71 8.66 8.40 8.41 8.70 8.77 8.81 ND ND: Not determined due to sample cracking Table 5.9. Nitrite Leachability Indices for SLAW Waste Forms. Improved Cast Stone/Cement Alkali Activated Neutral Salt Activated Slag Leach Leach Free Slag Time, Time, ICF0.45 ICS0.5W ICS0.5 SFMA9 SFMP CSMA CSMA CSMA CSMP days hrs W1S 3S W1S S3 9S4 3S1 1S3 8S1 8S2 0.08 2 8.14 7.65 7.62 7.43 7.63 7.39 7.51 7.46 7.65 1 24 8.30 7.88 8.32 7.79 7.66 7.80 7.76 7.90 7.59 2 48 8.24 7.98 8.40 7.75 7.77 7.94 8.00 8.06 7.55 7 168 8.40 7.95 8.48 7.92 7.97 8.14 8.19 8.32 7.37 14 336 8.53 8.15 8.65 8.04 8.08 8.36 8.21 8.53 8.04 28 672 8.43 8.48 8.74 8.13 8.20 8.29 8.22 8.54 ND 42 1008 8.58 8.56 8.63 8.23 8.41 8.40 8.76 8.55 ND 49 1176 8.60 8.60 8.63 8.30 8.40 8.40 8.76 8.57 ND 63 1512 8.45 8.62 8.64 8.22 8.29 8.64 8.69 8.81 ND ND: Not determined due to sample cracking T-15 The Catholic University of America FY22 Development of Improved Grout Waste Forms Vitreous State Laboratory for Supplemental Low Activity Waste Treatment Final Report, VSL-22R5150-1, Rev. 2 Table 5.10. Summary of Results on Paste-Type NSAS Waste Forms. Compressive Cracking Set Grout I.D. w/dm BFS Materials Consistency Strength (psi) During Time 7d 28d Leaching at CSMP3S2 0.425 MC CTH /Hdp/sNC/sNŚ/MC - Thick 6605 6990 1 day CSMP3S3 0.425 MC CTH/Hdp/dNc/dNŚ/MC 120m Thick 6310 7234 0 day* CSMP1S3 0.425 MC CTH/Hdp/dNC/MC 128m Thick 6128 7165 2 days CSMP8S2 0.45 MC AgZ/Hdp/dNC/MC 197m Thick 4609 5813 28 days CSMP3S4 0.45 SE Hdp/dNC/SE 9-24h Slow pour 5607 7766 No CSMP3S5 0.45 MC Hdp/dNŚ/MC 365m Thick 6561 6786 2 days CSMP1S5 0.45 MC dNc/dNŚ/MC 89m Thick 4806 6383 6 days CTH = Calcined hydrotalcite; AgZ = ground Ionex Ag-900; SE = BFS from Seattle Plant; MC = Microfine BFS MC500; Hdp= Eucon Hydrapel 2.5; NC = sodium carbonate anhydrous; NŚ = sodium sulfate anhydrous; SF = Silica fume; dNC and dNŚ: Dissolved in SLAW ; sNC and sNŚ: Added as solid * Cracked during demolding Table 5.11. Data Summary for SLAW Grout Formulations Selected for Phase 4 Testing. Compressive Yield Stress Bleed Plastic Yield Formulation Strength (psi) by Set Time Viscosity Stress ID Maximum 24 h 7 d 28 d (cP) (Pa) Torque (Pa) ICS0.50W1S 34.4 h 0% 1861 2533 1001 41.53 45.3 CSMA3S1 14.5 h 0% 6418 6936 39000* 218.5* 1562.4 CSMA8S1 ~24 h 0% 4643 7539 NM NM NM NM: Not measured, over instrument limit. * Bingham modeling results are from data in the shear rate range from 0.0005 to 33.59 1/s (R2 = 0.96) due to significant deviations beyond that range.",
  "token_count": 512,
  "text_sha": "91d7ca80babb07365495d5a24f8d789155b925646a72343c870410b544155f56",
  "extracted_at": "2026-05-15T23:56:41.416982Z"
}

File: runtime-orchestrator/industry_corpus/chunks_approved/0085d8bed4ccfcd3f77152aae401d1c9/chunk_0059.json
{
  "chunk_id": "0085d8be::chunk_0059",
  "source_id": "doe_osti_2572016",
  "source_sha": "0085d8bed4ccfcd3f77152aae401d1c9",
  "source_url": "https://www.osti.gov/servlets/purl/2572016",
  "asset_families": [
    "cold_chain_facility"
  ],
  "page": 1,
  "text": "14.5 h 0% 6418 6936 39000* 218.5* 1562.4 CSMA8S1 ~24 h 0% 4643 7539 NM NM NM NM: Not measured, over instrument limit. * Bingham modeling results are from data in the shear rate range from 0.0005 to 33.59 1/s (R2 = 0.96) due to significant deviations beyond that range. T-16 The Catholic University of America FY22 Development of Improved Grout Waste Forms Vitreous State Laboratory for Supplemental Low Activity Waste Treatment Final Report, VSL-22R5150-1, Rev. 2 Table 5.12. Heat Flow Data for Three SLAW Grout Samples. Main Peaks Indicating First Peak Second Peak Endothermic Reaction Composition Heat Time, Heat Flow Heat Flow Flow Time, hrs Time, hrs hrs (mW/g) (mW/g) (mW/g) ICS0.50W1S <0.47 >7.9 - - 19.83 2.60 CSMA3S1 <0.47 >5.6 - - 30.56 0.94 CSMA8S1 <0.47 >4.6 6.08 0.17 38.97 0.97 Table 5.13. Heat Release and Compressive Strength Data for Three SLAW Grout Samples. Normalized Heat Release, J/g paste Compressive Strength, psi Composition 7 days 14 days 6 hrs 24 hrs 48 hrs 7 days 28 days (168 hrs) (336 hrs) ICS0.50W1S 9.96 65.36 98.55 119.98 124.39 1861 2533 CSMA3S1 7.78 16.73 75.39 110.96 121.18 6418 6936 CSMA8S1 6.57 11.90 58.92 100.58 108.77 4643 7539 T-17 The Catholic University of America FY22 Development of Improved Grout Waste Forms Vitreous State Laboratory for Supplemental Low Activity Waste Treatment Final Report, VSL-22R5150-1, Rev. 2 Table 5.14. TCLP Leachate Concentrations for Selected SLAW Grout Formulations (mg/L). Formulation Sample ID Cr Re Ag As Ba Ni Pb Zn CSMA3S1 CSMA3S1-2 <0.002 0.550 0.002 0.006 0.392 0.017 <0.004 0.029 CSMA8S1 CSMA8S1-2 <0.002 0.590 0.007 0.006 0.354 0.023 <0.004 0.033 ICS0.5W1S ICS0.5W1S <0.002 1.817 0.001 0.007 0.540 <0.001 <0.004 0.003 Blank TCLP-1111022 <0.002 <0.001 0.001 <0.002 <0.001 <0.001 <0.004 <0.001 EPA UTS Limit 0.60 - 0.14 5.0 21 11 0.75 4.3 T-18 The Catholic University of America FY22 Development of Improved Grout Waste Forms Vitreous State Laboratory for Supplemental Low Activity Waste Treatment Final Report, VSL-22R5150-1, Rev. 2 Table 5.15. Apparent Density, Matrix Skeleton Density, Porosity, and Particle Density of Grout Samples. Matrix Apparent Particle Skeleton Sample ID Formulation Density Porosity Density Density (g/cm3) (g/cm3 ) (g/cm3 ) ICS0.5W1S-2 1.77 1.14 0.50 2.28 Improved Cast Stone ICS0.5W1S-3 1.76 1.12 0.51 2.30 (w/dm =0.50) ICS0.5W1S-4 1.77 1.13 0.51 2.30 Average 1.77 1.13 0.51 2.29 ICS0.5W3S-2 1.81 1.18 0.51 2.39 Improved Cast Stone ICS0.5W3S-3 1.81 1.18 0.50 2.38 (w/dm =0.50) ICS0.5W3S-4 1.80 1.18 0.50 2.35 Average 1.81 1.18 0.50 2.37 CSMA1S3-2 2.16 1.78 0.30 2.54 NSAS Mortar CSMA1S3-3 2.14 1.77 0.30 2.52 (w/dm=0.425) CSMA1S3-4 2.17 1.81 0.28 2.53 Average 2.16 1.79 0.29 2.53 CSMA3S1-2 2.10 1.70 0.31 2.48 NSAS Mortar CSMA3S1-4 2.12 1.73 0.32 2.52 (w/dm=0.425) CSMA3S1-9 2.13 1.74 0.31 2.53 Average 2.12 1.72 0.31 2.51 CSMA8S1-2 2.02 1.64 0.30 2.36 NSAS Mortar CSMA8S1-3 2.06 1.67 0.31 2.42 (w/dm=0.425) CSMA8S1-4 2.03 1.64 0.31 2.37 Average 2.03 1.65 0.31 2.38 CSMP8S2-2 1.91 1.33 0.46 2.47 NSAS Paste CSMP8S2-3 1.89 1.32 0.45 2.41 (w/dm = 0.45) CSMP8S2-4 1.91 1.34 0.46 2.46 Average 1.90 1.33 0.46 2.45 CSMP3S5-2 1.93 1.37 0.44 2.47 NSAS Paste CSMP3S5-3 1.95 1.40 0.44",
  "token_count": 509,
  "text_sha": "d2eebf9718e33ad139cdb7ebf7a995a4c83965c846cd80396844a532ac489716",
  "extracted_at": "2026-05-15T23:56:41.416982Z"
}

File: runtime-orchestrator/industry_corpus/chunks_approved/0085d8bed4ccfcd3f77152aae401d1c9/chunk_0060.json
{
  "chunk_id": "0085d8be::chunk_0060",
  "source_id": "doe_osti_2572016",
  "source_sha": "0085d8bed4ccfcd3f77152aae401d1c9",
  "source_url": "https://www.osti.gov/servlets/purl/2572016",
  "asset_families": [
    "cold_chain_facility"
  ],
  "page": 1,
  "text": "1.67 0.31 2.42 (w/dm=0.425) CSMA8S1-4 2.03 1.64 0.31 2.37 Average 2.03 1.65 0.31 2.38 CSMP8S2-2 1.91 1.33 0.46 2.47 NSAS Paste CSMP8S2-3 1.89 1.32 0.45 2.41 (w/dm = 0.45) CSMP8S2-4 1.91 1.34 0.46 2.46 Average 1.90 1.33 0.46 2.45 CSMP3S5-2 1.93 1.37 0.44 2.47 NSAS Paste CSMP3S5-3 1.95 1.40 0.44 2.48 (w/dm = 0.45) CSMP3S5-4 1.96 1.40 0.44 2.51 Average 1.94 1.39 0.44 2.49 T-19 The Catholic University of America FY22 Development of Improved Grout Waste Forms Vitreous State Laboratory for Supplemental Low Activity Waste Treatment Final Report, VSL-22R5150-1, Rev. 2 Figure 3.1. XRD pattern for Microfine BFS. Peaks for dicalcium silicate (C2S) and tricalcium silicate (C3S) are indicated. F-1 The Catholic University of America FY22 Development of Improved Grout Waste Forms Vitreous State Laboratory for Supplemental Low Activity Waste Treatment Final Report, VSL-22R5150-1, Rev. 2 Figure 3.2. XRD pattern for BFS SE showing gypsum (GY) as the main crystalline phase. F-2 The Catholic University of America FY22 Development of Improved Grout Waste Forms Vitreous State Laboratory for Supplemental Low Activity Waste Treatment Final Report, VSL-22R5150-1, Rev. 2 8.50 8.39 8.40 8.33 a N 8.3 r 8.30 8.25 o f x 8.18 e 8.20 d n I y 8.10 t i l i b 8.01 a h 8.00 c a e L 7.90 7.80 ICS0.5W1S ICS0.45W1S ICF0.5W1S SFMA9S1 SFMA9S2 CSM0.40A1S2 Figure 5.1. 14th-day Leachability Index values for sodium from Phase 1 testing. F-3 The Catholic University of America FY22 Development of Improved Grout Waste Forms Vitreous State Laboratory for Supplemental Low Activity Waste Treatment Final Report, VSL-22R5150-1, Rev. 2 9.60 9.44 9.40 9.20 e R 8.95 9.00 r o f 8.77 x 8.80 8.71 e d 8.62 n 8.60 I y t i 8.40 8.3 l i b a 8.20 h c a 8.00 e L 7.80 7.60 ICS0.5W1S ICS0.45W1S ICF0.5W1S SFMA9S1 SFMA9S2 CSM0.40A1S2 Figure 5.2. 14th-day Leachability Index values for rhenium from Phase 1 testing. The performance metric requirement for technetium is 10.70. F-4 The Catholic University of America FY22 Development of Improved Grout Waste Forms Vitreous State Laboratory for Supplemental Low Activity Waste Treatment Final Report, VSL-22R5150-1, Rev. 2 14.50 13.92 14.00 r 13.79 C 13.54 r o 13.50 f 13.26 13.26 x e d 13.00 n I y t i 12.50 l i b a 12.09 h c 12.00 a e L 11.50 11.00 ICS0.5W1S ICS0.45W1S ICF0.5W1S SFMA9S1 SFMA9S2 CSM0.40A1S2 Figure 5.3. 14th-day Leachability Index values for chromium from Phase 1 testing. The performance metric requirement for chromium is 10.40. F-5 The Catholic University of America FY22 Development of Improved Grout Waste Forms Vitreous State Laboratory for Supplemental Low Activity Waste Treatment Final Report, VSL-22R5150-1, Rev. 2 9.00 8.85 8.79 8.80 8.67 I r o f 8.60 x 8.5 e d n I 8.40 8.35 y t i l i 8.21 b 8.20 a h c a e L 8.00 7.80 ICS0.5W1S ICS0.45W1S ICF0.5W1S SFMA9S1 SFMA9S2 CSM0.40A1S2 Figure 5.4. 14th-day Leachability Index values for iodine from Phase 1 testing. The performance metric requirement for iodine is 10.52. F-6 The Catholic University of America FY22 Development of Improved Grout",
  "token_count": 511,
  "text_sha": "429ea92e1f0d9fff50332c0f89975cd50b0af90e264c27172257df87886ab1bc",
  "extracted_at": "2026-05-15T23:56:41.416982Z"
}

File: runtime-orchestrator/industry_corpus/chunks_approved/0085d8bed4ccfcd3f77152aae401d1c9/chunk_0061.json
{
  "chunk_id": "0085d8be::chunk_0061",
  "source_id": "doe_osti_2572016",
  "source_sha": "0085d8bed4ccfcd3f77152aae401d1c9",
  "source_url": "https://www.osti.gov/servlets/purl/2572016",
  "asset_families": [
    "cold_chain_facility"
  ],
  "page": 1,
  "text": "l i 8.21 b 8.20 a h c a e L 8.00 7.80 ICS0.5W1S ICS0.45W1S ICF0.5W1S SFMA9S1 SFMA9S2 CSM0.40A1S2 Figure 5.4. 14th-day Leachability Index values for iodine from Phase 1 testing. The performance metric requirement for iodine is 10.52. F-6 The Catholic University of America FY22 Development of Improved Grout Waste Forms Vitreous State Laboratory for Supplemental Low Activity Waste Treatment Final Report, VSL-22R5150-1, Rev. 2 8.80 8.71 8.70 8.65 e t a 8.60 8.56 r t i N 8.50 8.46 r o f 8.40 x 8.31 e d 8.30 n I y 8.20 8.14 t i l i b 8.10 a h c 8.00 a e L 7.90 7.80 ICS0.5W1S ICS0.45W1S ICF0.5W1S SFMA9S1 SFMA9S2 CSM0.40A1S2 Figure 5.5. 14th-day Leachability Index values for nitrate from Phase 1 testing. The performance metric requirement for nitrate is 8.70. F-7 The Catholic University of America FY22 Development of Improved Grout Waste Forms Vitreous State Laboratory for Supplemental Low Activity Waste Treatment Final Report, VSL-22R5150-1, Rev. 2 8.80 8.70 8.67 e t i 8.61 r t 8.60 i N 8.51 r o 8.50 f x e 8.39 d 8.40 n I y 8.30 t i 8.25 8.24 l i b a 8.20 h c a e L 8.10 8.00 ICS0.5W1S ICS0.45W1S ICF0.5W1S SFMA9S1 SFMA9S2 CSM0.40A1S2 Figure 5.6. 14th-day Leachability Index values for nitrite from Phase 1 testing. F-8 The Catholic University of America FY22 Development of Improved Grout Waste Forms Vitreous State Laboratory for Supplemental Low Activity Waste Treatment Final Report, VSL-22R5150-1, Rev. 2 9.0 8.8 a 8.6 N r o f 8.4 x e d n I 8.2 y t i l i b a 8.0 h c a e L 7.8 7.6 7.4 0 10 20 30 40 50 60 70 Leach Time, days ICF0.45W1S ICS0.5W3S ICS0.5W1S SFMA9S3 SFMP9S4 CSMA3S1 CSMA1S3 CSMA8S1 Figure 5.7. Leachability Index values for sodium as functions of time and formulation from Phase 2 testing. F-9 The Catholic University of America FY22 Development of Improved Grout Waste Forms Vitreous State Laboratory for Supplemental Low Activity Waste Treatment Final Report, VSL-22R5150-1, Rev. 2 12.5 12.0 11.5 11.0 e R 10.5 r o f 10.0 x e d 9.5 n I y 9.0 t i l i b a 8.5 h c a 8.0 e L 7.5 7.0 0 10 20 30 40 50 60 70 Leach Time, days ICF0.45W1S ICS0.5W3S ICS0.5W1S SFMA9S3 SFMP9S4 CSMA3S1 Target CSMA1S3 CSMA8S1 Figure 5.8. Leachability Index values for rhenium as functions of time and formulation from Phase 2 testing. F-10 The Catholic University of America FY22 Development of Improved Grout Waste Forms Vitreous State Laboratory for Supplemental Low Activity Waste Treatment Final Report, VSL-22R5150-1, Rev. 2 14.5 14.0 13.5 13.0 12.5 r C r 12.0 o f x 11.5 e d n 11.0 I y t 10.5 i l i b 10.0 a h c 9.5 a e L 9.0 8.5 8.0 0 10 20 30 40 50 60 70 Leach Time, days ICF0.45W1S ICS0.5W3S ICS0.5W1S SFMA9S3 SFMP9S4 CSMA3S1 Target CSMA1S3 CSMA8S1 Figure 5.9. Leachability Index values for chromium as functions of time and",
  "token_count": 510,
  "text_sha": "a19bf184801be7d89178f74e613462f68b74dda7d5ddc5e2c980127c2aab61f5",
  "extracted_at": "2026-05-15T23:56:41.416982Z"
}

File: runtime-orchestrator/industry_corpus/chunks_approved/0085d8bed4ccfcd3f77152aae401d1c9/chunk_0062.json
{
  "chunk_id": "0085d8be::chunk_0062",
  "source_id": "doe_osti_2572016",
  "source_sha": "0085d8bed4ccfcd3f77152aae401d1c9",
  "source_url": "https://www.osti.gov/servlets/purl/2572016",
  "asset_families": [
    "cold_chain_facility"
  ],
  "page": 1,
  "text": "y t 10.5 i l i b 10.0 a h c 9.5 a e L 9.0 8.5 8.0 0 10 20 30 40 50 60 70 Leach Time, days ICF0.45W1S ICS0.5W3S ICS0.5W1S SFMA9S3 SFMP9S4 CSMA3S1 Target CSMA1S3 CSMA8S1 Figure 5.9. Leachability Index values for chromium as functions of time and formulation from Phase 2 testing. F-11 The Catholic University of America FY22 Development of Improved Grout Waste Forms Vitreous State Laboratory for Supplemental Low Activity Waste Treatment Final Report, VSL-22R5150-1, Rev. 2 10.5 10.0 9.5 I r o 9.0 f x e d n 8.5 I y t i l 8.0 i b a h c 7.5 a e L 7.0 6.5 0 10 20 30 40 50 60 70 Leach Time, days ICF0.45W1S ICS0.5W3S ICS0.5W1S SFMA9S3 SFMP9S4 CSMA3S1 Target CSMA1S3 CSMA8S1 Figure 5.10. Leachability Index values for iodine as functions of time and formulation from Phase 2 testing. F-12 The Catholic University of America FY22 Development of Improved Grout Waste Forms Vitreous State Laboratory for Supplemental Low Activity Waste Treatment Final Report, VSL-22R5150-1, Rev. 2 9.00 8.75 e t a 8.50 r t i N r o 8.25 f x e d 8.00 n I y t i l 7.75 i b a h c a 7.50 e L 7.25 7.00 0 10 20 30 40 50 60 70 Leach Time, days ICF0.45W1S ICS0.5W3S ICS0.5W1S SFMA9S3 SFMP9S4 CSMA3S1 Target CSMA1S3 CSMA8S1 Figure 5.11. Leachability Index values for nitrate as functions of time and formulation from Phase 2 testing. F-13 The Catholic University of America FY22 Development of Improved Grout Waste Forms Vitreous State Laboratory for Supplemental Low Activity Waste Treatment Final Report, VSL-22R5150-1, Rev. 2 9.00 8.75 e t 8.50 i r t i N 8.25 r o f x e 8.00 d n I y t 7.75 i l i b a h 7.50 c a e L 7.25 7.00 0 10 20 30 40 50 60 70 Leach Time, days ICF0.45W1S ICS0.5W3S ICS0.5W1S SFMA9S3 SFMP9S4 CSMA3S1 CSMA1S3 CSMA8S1 Figure 5.12. Leachability Index values for nitrite as functions of time and formulation from Phase 2 testing. F-14 The Catholic University of America FY22 Development of Improved Grout Waste Forms Vitreous State Laboratory for Supplemental Low Activity Waste Treatment Final Report, VSL-22R5150-1, Rev. 2 14.5 14.0 13.5 13.0 12.5 x 12.0 e d n 11.5 I y 11.0 t i l i b 10.5 a h 10.0 c a e 9.5 L 9.0 8.5 8.0 ICS0.5W1S 7.5 7.0 0 10 20 30 40 50 60 70 Leach Time, days Na Re I Nitrate Nitrite Cr Figure 5.13. Leachability Index values as functions of time and COC for ICS0.5W1S from Phase 2 testing. F-15 The Catholic University of America FY22 Development of Improved Grout Waste Forms Vitreous State Laboratory for Supplemental Low Activity Waste Treatment Final Report, VSL-22R5150-1, Rev. 2 14.0 13.5 13.0 12.5 12.0 x e 11.5 d n I 11.0 y t i 10.5 l i b a 10.0 h c a 9.5 e L 9.0 8.5 8.0 ICS0.5W3S 7.5 7.0 0 10 20 30 40 50 60 70 Leach",
  "token_count": 512,
  "text_sha": "c27e415354499a8c47ec83b987ee7ffd6cd7814d0fadb2183c2f68459692eaad",
  "extracted_at": "2026-05-15T23:56:41.416982Z"
}

File: runtime-orchestrator/industry_corpus/chunks_approved/0085d8bed4ccfcd3f77152aae401d1c9/chunk_0063.json
{
  "chunk_id": "0085d8be::chunk_0063",
  "source_id": "doe_osti_2572016",
  "source_sha": "0085d8bed4ccfcd3f77152aae401d1c9",
  "source_url": "https://www.osti.gov/servlets/purl/2572016",
  "asset_families": [
    "cold_chain_facility"
  ],
  "page": 1,
  "text": "Activity Waste Treatment Final Report, VSL-22R5150-1, Rev. 2 14.0 13.5 13.0 12.5 12.0 x e 11.5 d n I 11.0 y t i 10.5 l i b a 10.0 h c a 9.5 e L 9.0 8.5 8.0 ICS0.5W3S 7.5 7.0 0 10 20 30 40 50 60 70 Leach Time, days Na Re I Nitrate Nitrite Cr Figure 5.14. Leachability Index values as functions of time and COC for ICS0.5W3S from Phase 2 testing. F-16 The Catholic University of America FY22 Development of Improved Grout Waste Forms Vitreous State Laboratory for Supplemental Low Activity Waste Treatment Final Report, VSL-22R5150-1, Rev. 2 14.0 13.5 13.0 12.5 12.0 x e 11.5 d n I 11.0 y t i 10.5 l i b a 10.0 h c a 9.5 e L 9.0 8.5 8.0 ICF0.45W1S 7.5 7.0 0 10 20 30 40 50 60 70 Leach Time, days Na Re I Nitrate Nitrite Cr Figure 5.15. Leachability Index values as functions of time and COC for ICF0.45W1S from Phase 2 testing. F-17 The Catholic University of America FY22 Development of Improved Grout Waste Forms Vitreous State Laboratory for Supplemental Low Activity Waste Treatment Final Report, VSL-22R5150-1, Rev. 2 13.0 12.5 12.0 11.5 11.0 x e 10.5 d n I 10.0 y t i 9.5 l i b a 9.0 h c a 8.5 e L 8.0 7.5 7.0 SFMA9S3 6.5 6.0 0 10 20 30 40 50 60 70 Leach Time, days Na Re I Nitrate Nitrite Cr Figure 5.16. Leachability Index values as functions of time and COC for SFMA9S3 from Phase 2 testing. F-18 The Catholic University of America FY22 Development of Improved Grout Waste Forms Vitreous State Laboratory for Supplemental Low Activity Waste Treatment Final Report, VSL-22R5150-1, Rev. 2 13.5 13.0 12.5 12.0 11.5 x e d 11.0 n I y 10.5 t i l i b 10.0 a h c 9.5 a e L 9.0 8.5 8.0 SFMP9S4 7.5 7.0 0 10 20 30 40 50 60 70 Leach Time, days Na Re I Nitrate Nitrite Cr Figure 5.17. Leachability Index values as functions of time and COC for SFMP9S4 from Phase 2 testing. F-19 The Catholic University of America FY22 Development of Improved Grout Waste Forms Vitreous State Laboratory for Supplemental Low Activity Waste Treatment Final Report, VSL-22R5150-1, Rev. 2 14.5 14.0 13.5 13.0 12.5 12.0 x e 11.5 d n 11.0 I y t 10.5 i l i b 10.0 a h 9.5 c a 9.0 e L 8.5 8.0 7.5 CSMA3S1 7.0 6.5 6.0 0 10 20 30 40 50 60 70 Leach Time, days Na Re I Nitrate Nitrite Cr Figure 5.18. Leachability Index values as functions of time and COC for CSMA3S1 from Phase 2 testing. F-20 The Catholic University of America FY22 Development of Improved Grout Waste Forms Vitreous State Laboratory for Supplemental Low Activity Waste Treatment Final Report, VSL-22R5150-1, Rev. 2 14.0 13.5 13.0 12.5 12.0 x 11.5 e d 11.0 n I y 10.5 t i l 10.0 i b a 9.5 h c a 9.0 e L 8.5",
  "token_count": 509,
  "text_sha": "af6d1e520c63903ca187dc6c6e0266920779ca931ee0d5dbe2d3e8b4b3fff983",
  "extracted_at": "2026-05-15T23:56:41.416982Z"
}

File: runtime-orchestrator/industry_corpus/chunks_approved/0085d8bed4ccfcd3f77152aae401d1c9/chunk_0064.json
{
  "chunk_id": "0085d8be::chunk_0064",
  "source_id": "doe_osti_2572016",
  "source_sha": "0085d8bed4ccfcd3f77152aae401d1c9",
  "source_url": "https://www.osti.gov/servlets/purl/2572016",
  "asset_families": [
    "cold_chain_facility"
  ],
  "page": 1,
  "text": "FY22 Development of Improved Grout Waste Forms Vitreous State Laboratory for Supplemental Low Activity Waste Treatment Final Report, VSL-22R5150-1, Rev. 2 14.0 13.5 13.0 12.5 12.0 x 11.5 e d 11.0 n I y 10.5 t i l 10.0 i b a 9.5 h c a 9.0 e L 8.5 8.0 7.5 CSMA1S3 7.0 6.5 6.0 0 10 20 30 40 50 60 70 Leach Time, days Na Re I Nitrate Nitrite Cr Figure 5.19. Leachability Index values as functions of time and COC for CSMA1S3 from Phase 2 testing. F-21 The Catholic University of America FY22 Development of Improved Grout Waste Forms Vitreous State Laboratory for Supplemental Low Activity Waste Treatment Final Report, VSL-22R5150-1, Rev. 2 15.0 14.0 13.0 x e 12.0 d n I y 11.0 t i l i b a 10.0 h c a e L 9.0 8.0 CSMA8S1 7.0 6.0 0 10 20 30 40 50 60 70 Leach Time, days Na Re I Nitrate Nitrite Cr Figure 5.20. Leachability Index values as functions of time and COC for CSMA8S1 from Phase 2 testing. F-22 The Catholic University of America FY22 Development of Improved Grout Waste Forms Vitreous State Laboratory for Supplemental Low Activity Waste Treatment Final Report, VSL-22R5150-1, Rev. 2 Figure 5.21. Shear stress versus shear rate for fresh grout samples selected for Phase 4 testing. F-23 The Catholic University of America FY22 Development of Improved Grout Waste Forms Vitreous State Laboratory for Supplemental Low Activity Waste Treatment Final Report, VSL-22R5150-1, Rev. 2 Figure 5.22. Viscosity versus shear rate for fresh grout samples selected for Phase 4 testing. F-24 The Catholic University of America FY22 Development of Improved Grout Waste Forms Vitreous State Laboratory for Supplemental Low Activity Waste Treatment Final Report, VSL-22R5150-1, Rev. 2 Figure 5.23. Normalized heat flows as a function of curing time up to 120 hrs for grout samples selected for Phase 4 testing. F-25",
  "token_count": 315,
  "text_sha": "93b4520e220f065d8acb105635ca6280cbd19c0fe19c7105b411ae6219f9a843",
  "extracted_at": "2026-05-15T23:56:41.416982Z"
}

File: runtime-orchestrator/industry_corpus/chunks_approved/0085d8bed4ccfcd3f77152aae401d1c9/chunk_0065.json
{
  "chunk_id": "0085d8be::chunk_0065",
  "source_id": "doe_osti_2572016",
  "source_sha": "0085d8bed4ccfcd3f77152aae401d1c9",
  "source_url": "https://www.osti.gov/servlets/purl/2572016",
  "asset_families": [
    "cold_chain_facility"
  ],
  "page": 1,
  "text": "The Catholic University of America FY22 Development of Improved Grout Waste Forms Vitreous State Laboratory for Supplemental Low Activity Waste Treatment Final Report, VSL-22R5150-1, Rev. 2 Figure 5.23. Normalized heat flows as a function of curing time up to 120 hrs for grout samples selected for Phase 4 testing. F-25",
  "token_count": 50,
  "text_sha": "ef390be7547796eaea551eb70387e3aa0da13175cb6b55d7b4ddd228da5318ac",
  "extracted_at": "2026-05-15T23:56:41.416982Z"
}

File: runtime-orchestrator/industry_corpus/chunks_approved/0085d8bed4ccfcd3f77152aae401d1c9/chunk_0066.json
{
  "chunk_id": "0085d8be::chunk_0066",
  "source_id": "doe_osti_2572016",
  "source_sha": "0085d8bed4ccfcd3f77152aae401d1c9",
  "source_url": "https://www.osti.gov/servlets/purl/2572016",
  "asset_families": [
    "cold_chain_facility"
  ],
  "page": 1,
  "text": "Catholic University of America FY22 Development of Improved Grout Waste Forms Vitreous State Laboratory for Supplemental Low Activity Waste Treatment Final Report, VSL-22R5150-1, Rev. 2 Figure 5.23. Normalized heat flows as a function of curing time up to 120 hrs for grout samples selected for Phase 4 testing. F-25",
  "token_count": 49,
  "text_sha": "bfee8e348156efbbc93d53c3bf152792f09c772bdd546b17860591a170fa8ef2",
  "extracted_at": "2026-05-15T23:56:41.416982Z"
}

File: runtime-orchestrator/industry_corpus/chunks_approved/0085d8bed4ccfcd3f77152aae401d1c9/chunk_0067.json
{
  "chunk_id": "0085d8be::chunk_0067",
  "source_id": "doe_osti_2572016",
  "source_sha": "0085d8bed4ccfcd3f77152aae401d1c9",
  "source_url": "https://www.osti.gov/servlets/purl/2572016",
  "asset_families": [
    "cold_chain_facility"
  ],
  "page": 1,
  "text": "University of America FY22 Development of Improved Grout Waste Forms Vitreous State Laboratory for Supplemental Low Activity Waste Treatment Final Report, VSL-22R5150-1, Rev. 2 Figure 5.23. Normalized heat flows as a function of curing time up to 120 hrs for grout samples selected for Phase 4 testing. F-25",
  "token_count": 48,
  "text_sha": "365909ecc30c6bfb863ffed8190eb5cd836c0cce237aed056b1ffb3c5f750a1e",
  "extracted_at": "2026-05-15T23:56:41.416982Z"
}

File: runtime-orchestrator/industry_corpus/chunks_approved/0085d8bed4ccfcd3f77152aae401d1c9/chunk_0068.json
{
  "chunk_id": "0085d8be::chunk_0068",
  "source_id": "doe_osti_2572016",
  "source_sha": "0085d8bed4ccfcd3f77152aae401d1c9",
  "source_url": "https://www.osti.gov/servlets/purl/2572016",
  "asset_families": [
    "cold_chain_facility"
  ],
  "page": 1,
  "text": "of America FY22 Development of Improved Grout Waste Forms Vitreous State Laboratory for Supplemental Low Activity Waste Treatment Final Report, VSL-22R5150-1, Rev. 2 Figure 5.23. Normalized heat flows as a function of curing time up to 120 hrs for grout samples selected for Phase 4 testing. F-25",
  "token_count": 47,
  "text_sha": "5b85c1a1163ee16b3cad342feefc34c85b90dfb76e8542a25aa5908d483bfdef",
  "extracted_at": "2026-05-15T23:56:41.416982Z"
}

File: runtime-orchestrator/industry_corpus/chunks_approved/0085d8bed4ccfcd3f77152aae401d1c9/chunk_0069.json
{
  "chunk_id": "0085d8be::chunk_0069",
  "source_id": "doe_osti_2572016",
  "source_sha": "0085d8bed4ccfcd3f77152aae401d1c9",
  "source_url": "https://www.osti.gov/servlets/purl/2572016",
  "asset_families": [
    "cold_chain_facility"
  ],
  "page": 1,
  "text": "America FY22 Development of Improved Grout Waste Forms Vitreous State Laboratory for Supplemental Low Activity Waste Treatment Final Report, VSL-22R5150-1, Rev. 2 Figure 5.23. Normalized heat flows as a function of curing time up to 120 hrs for grout samples selected for Phase 4 testing. F-25",
  "token_count": 46,
  "text_sha": "a792079d8692396ac742d1e9d92a1419683524c2fceda12bfef21cdb6239db6d",
  "extracted_at": "2026-05-15T23:56:41.416982Z"
}
