Repository: davidlagarejo/traceable-ai-for-industrial-decision-making-in-energy-and-operations

# Traceable AI for Industrial Decision Making

A framework for making AI-assisted decisions trustworthy in industrial environments — energy, operations, and verification.

## The Problem

Most AI systems tell you what to do. They sound confident. But they cannot show you why, trace how they got there, or tell you when they should not be trusted.

In industrial settings, that is not good enough.

If an AI system influences an operational decision — about energy, equipment, safety, or resource allocation — the output needs to be more than a prediction. It needs to be governable.

File: runtime-orchestrator/industry_corpus/chunks_approved/c1bdb60a75e4167533be52c0447f6689/chunk_0012.json
{
  "chunk_id": "c1bdb60a::chunk_0012",
  "source_id": "doe_osti_3027597",
  "source_sha": "c1bdb60a75e4167533be52c0447f6689",
  "source_url": "https://www.osti.gov/servlets/purl/3027597",
  "asset_families": [
    "cold_chain_facility"
  ],
  "page": 1,
  "text": "aging to benchmark changes in optical and electrical properties over time. Task 2.0: PSCs durability benchmarking Task Summary: To evaluate process compatibility and optoelectronic performance of monolithically integrated IZO/TCC/PSC devices, photovoltaic (PV) metrics were benchmarked and assessed before and after encapsulation. Accelerated aging tests were conducted on encapsulated PSCs to quantify improvements in operational lifetimes compared to their unencapsulated counterparts. Subtask 2.1 – Electrical testing of encapsulated PSC devices: Unprotected and encapsulated cells were tested continuously near their maximum power point (“quasi- MPP” technique) in a laboratory at 50 °C, in air (40-60% R.H.), 1-sun intensity. Current- voltage measurements were conducted periodically to identify premature degradation. Subtask 2.2 – Failure analysis: Systematic evaluation was not performed due to sample transaction and project timeline limiting the ability to conduct regular analyses. Task 3.0: Training and results dissemination Subtask 3.1 – Hiring student(s) from under-represented groups (URGs): UH recruited one undergraduate (UG) student from URGs. The students participated in daily research activities and teleconferences with the NREL team collaborating in the project. Subtask 3.2 – Results dissemination: Products from the research were presented at international conferences, and a manuscript was submitted. 15/52 DE-EE0010241 Nicolas Gaillard Milestone Success Value Status Not completed: Permeabilities of Aluzine (0.75 g·mm/m2/day) and Masterbond (0.41 g·mm/m2/day) epoxies fall at the low end of typical polymers (permeabilities: 0.1 to 100 g·mm/m2/day). However, these values present limitations in polymers alone to reach low WVTRs within reasonable thickness A polymer with WVTR < 10-3 g/m2/day 1.1.1 (WVTR of 510 µm Aluzine: 1.48 g/m2/day). and OTR < 10-3 cm3/m2/day/atm. Note: WVTR of 8.4·10-2 g/m2/day was obtained using a sputtered IZO/Aluzine dyad. This represents an 18- fold reduction in WVTR compared to the polymer alone. Further reduction expected with increased number of dyads, and use of ALD for inorganic (e.g., IZO) layers. Not completed: Aluzine (1.37 g/m2/day) and Masterbond-based (0.65 g/m2/day) TCCs maintained A TCC with WVTR < 10-3 g/m2/day and 1.1.2 WVTRs comparable to their polymer counterparts. OTR < 10-3 cm3/m2/day/atm. Reduced WVTRs are expected with inorganic/polymer multilayer structure. A TCC maintaining WVTR < 10-3 g/m2/day and OTR < 10-3 1.1.3 Not completed, see EOP-A for details cm3/m2/day/atm. after 500 hrs. at 45°C in 85% R.H air in dark. A TCC maintaining at least 90% of 1.1.4 transparency electrical conductivity Completed, see EOP-B for details. after 500 hrs. of outdoor aging. 1.2.1 One agreement between UH and NREL Completed T90 > 650 hrs. at 50oC (ambient air with 40-60% RH, ~1-sun intensity) for the 1.2.2 Completed, see EOP-C for details. median cell with initial PCE of 22% and protected with improved TCC. Not completed: As-synthesized TCCs measure permeabilities of approximately 0.8 g·mm/m2/day. A TCC maintaining WVTR < 10-3 After 1,000 hours of accelerated aging, TCCs g/m2/day and OTR < 10-3 measure approx. 0.5 g·mm/m2/day) – e.g., WVTR of EOP-A cm3/m2/day/atm. after 1,000 hrs. at 530 µm Aluzine after 1,000 hours of aging: 1.10 45°C, 85% R.H air in dark. g/m2/day – Systematically lower permeabilities suggests alterations in the physical structure (densification, crystallization via plasticization). A TCC maintaining at least 90% of Completed: During the",
  "token_count": 512,
  "text_sha": "2c93a454f1a303be0cf4e3189ca95642d12e366cd5b7f44f129f9e5983444a6e",
  "extracted_at": "2026-05-15T23:57:07.945864Z"
}

File: runtime-orchestrator/industry_corpus/chunks_approved/c1bdb60a75e4167533be52c0447f6689/chunk_0013.json
{
  "chunk_id": "c1bdb60a::chunk_0013",
  "source_id": "doe_osti_3027597",
  "source_sha": "c1bdb60a75e4167533be52c0447f6689",
  "source_url": "https://www.osti.gov/servlets/purl/3027597",
  "asset_families": [
    "cold_chain_facility"
  ],
  "page": 1,
  "text": "– e.g., WVTR of EOP-A cm3/m2/day/atm. after 1,000 hrs. at 530 µm Aluzine after 1,000 hours of aging: 1.10 45°C, 85% R.H air in dark. g/m2/day – Systematically lower permeabilities suggests alterations in the physical structure (densification, crystallization via plasticization). A TCC maintaining at least 90% of Completed: During the 1,000-hour outdoor aging, transparency and conductivity after FS-TCCs experienced daily average solar insolation, 1,000 hrs. of outdoor aging under temperature, R.H., and precipitation of 6.56 kWh/m2, EOP-B tropical semi-arid climate: average 26.12 °C, 71.54%, and 0.95 mm, respectively. annual temperature, insolation, and Aluzine-based TCCs maintained near 100% of relative humidity of 23.5oC, 5.4 kWh/m2 averaged optical transparency (T: 85%) and electrical and 68%, respectively. conductivity (R<0.2 W·cm2) after 1,000 hours of aging. T90 > 1300 hrs. at 50oC (ambient air Completed: T90 of 1,400 hrs. obtained with a with 40-60% RH, ~1-sun intensity) for IZO/TCC coated PSC with initial PCE of 21.65% aged EOP-C the median cell with initial PCE of 22% under illumination in air with quasi-MPP tracking (40- and protected with improved TCC. 60% RH, 50oC, 1-sun intensity). EOP-D At least one student hire from URGs Completed Completed: 1 oral presentation at MRS Meetings 1 oral or poster presentation and 1 EOP-E (S23) and 1 manuscript published in Advanced submitted research paper. Materials Interfaces (10.1002/admi.202500407) 16/52 DE-EE0010241 Nicolas Gaillard 7. Project Results and Discussion: Task 1: Validation of TCCs as efficient gas-barriers Task Summary: To develop TCCs (conductive media + polymer) with appropriate gas- barrier and optoelectronic properties for the prolonged operation of PSCs, relevant parameters such as WVTR, electrical conductivity, and optical transparency were benchmarked before and after exposure to aging conditions. Subtask 1.1: Polymers water vapor (WVTR), and oxygen (OTR) transmission rate benchmarking: WVTRs of solvent-free, room-temperature curable polyepoxies were measured using NREL's established techniques before and after 1,000 hours of damp heat (45°C, 85% R.H.) aging. The facilities required for OTR testing were to be established at NREL; however, this was not completed within the project period. Subtask Summary: In the early stages of this project, three polymer candidates were considered for the polymer matrix, including 1) a bisphenol -A based aromatic epoxy resin (Aluzine brand) with high optical clarity and environmental resistance, 2) Masterbond EP21LSCL-2 aliphatic epoxy with superb optical clarity, excellent non-yellowing characteristics and resistance to outdoor environments, and 3) thermoplastic ethylene vinyl acetate (EVA) which accompany a large body of research for use in PV applications. As each polymer candidate follows a distinct curing schedule (Table 4), the lamination procedures were assessed against PSC compatibility. Table 4: Summary of polymer candidates. Polymer Characteristics Curing Schedule Vendor A clear two-part aromatic epoxy Fiberglass Aluzine resin with good resistance to UV Full cure: 5 days at 24 °C Hawaii and outdoor elements. A two-part aliphatic epoxy resin Two Stage: at 24 °C Masterbond with superb optical clarity, Non- overnight, followed by 60-80 Masterbond EP21LSCL-2 yellowing, and resistance to °C for 3-5 hrs. outdoor elements. Industry-standard with a large 10 mins at 165 °C lamination - EVA body of research. for 5-20 mins To establish process",
  "token_count": 511,
  "text_sha": "0e484a46e81305a022187377be93b9bea2901bc0ee5eee3b4e69cbcf7f6d1f06",
  "extracted_at": "2026-05-15T23:57:07.945864Z"
}

File: runtime-orchestrator/industry_corpus/chunks_approved/c1bdb60a75e4167533be52c0447f6689/chunk_0014.json
{
  "chunk_id": "c1bdb60a::chunk_0014",
  "source_id": "doe_osti_3027597",
  "source_sha": "c1bdb60a75e4167533be52c0447f6689",
  "source_url": "https://www.osti.gov/servlets/purl/3027597",
  "asset_families": [
    "cold_chain_facility"
  ],
  "page": 1,
  "text": "epoxy resin Two Stage: at 24 °C Masterbond with superb optical clarity, Non- overnight, followed by 60-80 Masterbond EP21LSCL-2 yellowing, and resistance to °C for 3-5 hrs. outdoor elements. Industry-standard with a large 10 mins at 165 °C lamination - EVA body of research. for 5-20 mins To establish process compatibility for each distinct curing schedule, PSCs were annealed at different temperatures for 15-minute intervals. As shown in Figure 8a, a steady reduction in the power conversion efficiency (PCE) is observed for temperatures above 100 °C. At the maximum curing temperature for Masterbond (80 °C), virtually no change in PCE was observed after 5 hours of annealing (Figure 8b). The experiment establishes the compatibility of Aluzine and Masterbond curing schedules; however, it is problematic for thermoplastics such as EVA that require high-temperature lamination and curing at 165 °C. Although low-temperature lamination (<90°C) may prove successful in forming an EVA-based TCC architecture on PSCs, acetic acid formation caused by EVA 17/52 DE-EE0010241 Nicolas Gaillard decomposition has been reported to degrade PSCs. Therefore, EVA was determined unfit as a PSC encapsulant at this stage. Figure 8: (a) PCE of as-received PSC samples annealed for 15 mins at temperatures ranging from 60 °C to 120 °C. The blue bar indicates the measurement taken before annealing, while the red bar indicates PCE after annealing. (b) PCE of an as-received PSC sample annealed for 5 hrs. at 80 °C (measurement taken every hour). Following this initial assessment, polymer laminates (not including conductive microspheres) and TCCs (comprised of polymer matrix with conductive microspheres: Figure 9) were prepared using the Aluzine or Masterbond two-part epoxy for water vapor transmission rate (WVTR) measurements at NREL. The conductive fillers consisted of 45-53µm Ag-PMMA microspheres (Cospheric PMPMS-AG-1.53, 90% of which with diameter within the specified range) unless otherwise noted. The composite material was prepared in a glass vial by measuring the appropriate weighted ratios of the epoxy (i.e., Part-A and Part-B) and the Ag-PMMA filler, and stirred using a magnetic stir-bar for five minutes. The composite mixture was then drop-cast onto an acrylic releasing substrate (approx. 10 cm ´ 10 cm ´ 0.64 cm) and placed in a rough vacuum (approx. 0.06 bar, 15 mins) to purge air pockets introduced during mixing. To create the dispersed monolayer arrangement of the microsphere fillers within the epoxy matrix, a separate releasing substrate was introduced on the opposing side, and a compressive force applied to press the TCC mixture between the two substrates for overnight curing. Special care was exercised during the introduction of the second substrate to prevent the formation of air pockets within the composite. For the Masterbond epoxy, a secondary curing step was conducted at 60 – 80 °C for 3 – 5 hours in a furnace. Due to the large volume of the liquid composite mixture (approx. 0.5mL) compared to the required amount for a single thin film (less than 0.05mL for a 6.45cm2 substrate with a bond-line thickness of 50µm), the microsphere concentration within the cured TCC thin- film often strayed slightly from the intended amount",
  "token_count": 508,
  "text_sha": "03f67088416c3b54d05d49639d54685faa1193d605fa907945284ff849cda601",
  "extracted_at": "2026-05-15T23:57:07.945864Z"
}

File: runtime-orchestrator/industry_corpus/chunks_approved/c1bdb60a75e4167533be52c0447f6689/chunk_0015.json
{
  "chunk_id": "c1bdb60a::chunk_0015",
  "source_id": "doe_osti_3027597",
  "source_sha": "c1bdb60a75e4167533be52c0447f6689",
  "source_url": "https://www.osti.gov/servlets/purl/3027597",
  "asset_families": [
    "cold_chain_facility"
  ],
  "page": 1,
  "text": "to the large volume of the liquid composite mixture (approx. 0.5mL) compared to the required amount for a single thin film (less than 0.05mL for a 6.45cm2 substrate with a bond-line thickness of 50µm), the microsphere concentration within the cured TCC thin- film often strayed slightly from the intended amount and resulted in variations between individual TCC samples and at different areas of interest (e.g., ±2% for target value of 5% microsphere concentration by area). In addition, TCC samples prepared with the 45- 18/52 DE-EE0010241 Nicolas Gaillard 53µm Ag-PMMA microsphere fillers repeatedly resulted in nominal thicknesses above 100µm as indicated by a digital Vernier caliper, likely due to the combined effects of outliers in the size distribution, agglomeration of spheres, and the relatively low pressure across the large sample area (approximately 0.5 bars) during the room-temperature lamination. Operators were limited in their capacity to increase lamination pressure due to the lack of specialized equipment. As such, larger microsphere fillers (Cospheric PMMAMS-AG-1.2, 95% of which within the 500-520µm range) were used to prepare supplementary free-standing TCC (FS-TCC) samples to assist in the evaluation of WVTRs. Despite the range of WVTRs (thickness-dependent) measured across samples with varying thicknesses, the permeabilities (a thickness-independent metric) facilitated the comparison of the results. Free-standing laminate samples (i.e., epoxy only and without microsphere fillers) were prepared using metal shims (350µm or 500µm) placed along the edges of the acrylic substrates to dictate the thickness and served as a benchmark to measure any changes to WVTR due to the inclusion of microsphere fillers. These samples were analyzed at NREL as received (0hr) or after 1,000 hours of accelerated damp heat aging (85°C, 85% R.H.). The WVTR measurement procedure followed IEC 62788-6-2.131 A Mocon Aquatran model SRT051-100 and Mocon Permatran-W 3/31 instruments were used following the manufacturer’s instructions for calibration. These systems were modified with remote cells capable of testing within 5 ˚C to 85 ˚C. Damp heat aging (85 ˚C, 85% R.H.) of FS-TCC and laminate samples was conducted using a temperature/humidity environmental test chamber (Thermal Product Solutions, Blue-M FRS-361F). Figure 9: (a) Concept and (b) optical images of a TCC comprising 45-53 µm Ag-PMMA microsphere(s) embedded in the polymer thin film. (c) Laboratory scale TCC sample for material characterizations (e.g., Raman, optical, electrical) and (d) large TCC sample for WVTR analysis. The WVTR measurements for Aluzine epoxy laminates (epoxy only: thickness of 350µm and 510µm) and Aluzine TCCs (45-53µm or 500-520µm Ag-PMMA microspheres + Aluzine epoxy) are summarized in Table 5. First, an as-synthesized laminate with a thickness of 510 ± 30µm served as the benchmark, measuring a WVTR of 1.48 ± 0.074 g/m2/day, corresponding to a permeability of 0.75 ± 0.058 g·mm/m2/day. Compared to the benchmarks set by the laminate samples, an as-synthesized FS-TCC sample with 500- 520µm Ag-PMMA microsphere inclusions (thickness: 550 µm ± 25µm) sustains comparable WVTR and permeability of 1.37 ± 0.069 g/m2/day and 0.75 ± 0.051 19/52 DE-EE0010241 Nicolas Gaillard g·mm/m2/day, respectively. In addition, a FS-TCC with 45-53µm conductive microsphere inclusions (thickness: 140 ± 20µm) upholds a permeability of 0.80",
  "token_count": 508,
  "text_sha": "c45e836894ac6326e6430a96b186a07f16e94c58109a1421104a87ddc3265b2b",
  "extracted_at": "2026-05-15T23:57:07.945864Z"
}

File: runtime-orchestrator/industry_corpus/chunks_approved/c1bdb60a75e4167533be52c0447f6689/chunk_0016.json
{
  "chunk_id": "c1bdb60a::chunk_0016",
  "source_id": "doe_osti_3027597",
  "source_sha": "c1bdb60a75e4167533be52c0447f6689",
  "source_url": "https://www.osti.gov/servlets/purl/3027597",
  "asset_families": [
    "cold_chain_facility"
  ],
  "page": 1,
  "text": "sample with 500- 520µm Ag-PMMA microsphere inclusions (thickness: 550 µm ± 25µm) sustains comparable WVTR and permeability of 1.37 ± 0.069 g/m2/day and 0.75 ± 0.051 19/52 DE-EE0010241 Nicolas Gaillard g·mm/m2/day, respectively. In addition, a FS-TCC with 45-53µm conductive microsphere inclusions (thickness: 140 ± 20µm) upholds a permeability of 0.80 ± 0.122 g·mm/m2/day (WVTR of 5.74 ± 0.287 g/m2/day) when measured as-synthesized and without aging. A separate sample set was prepared and evaluated for permeabilities after 1,000 hours of damp heat exposure (85°C in 85% R.H. in dark). A laminate sample (thickness: 315 µm ± 55µm) served as the benchmark, which demonstrated a slightly lower permeability of 0.48 ± 0.088 g·mm/m2/day (WVTR of 1.53 ± 0.077 g/m2/day) as compared to the as- synthesized sample. In conjunction, FS-TCC samples with 500-520µm Ag-PMMA inclusions (thickness: 530 ± 55µm) and 45-53µm Ag-PMMA inclusions (thickness: 110 ± 30µm) subjected to 1,000 hours of damp heat exposure measured comparable permeabilities of 0.58 ± 0.067 g·mm/m2/day (WVTR of 1.10 ± 0.055 g/m2/day) and 0.52 ± 0.143 g·mm/m2/day (WVTR of 4.69 ± 0.235 g/m2/day), respectively. Although the calculated permeabilities include slight errors due to variations in thickness, they serve as a useful metric to evaluate performance across samples of different thicknesses and compositions. Notably, as-synthesized laminates and FS-TCCs measure permeabilities of approximately 0.8 g·mm/m2/day regardless of microsphere inclusions and size, indicating that the effects from the addition of microsphere inclusions do not dominate the permeation. Furthermore, permeabilities across aged laminates and FS-TCCs (approx. 0.5 g·mm/m2/day) indicate resilience under damp heat and confirm the integrity of the microsphere-epoxy interface after 1,000 hours of accelerated aging. The systematically lower permeabilities measured across aged samples suggest alterations in the physical structure (e.g., densification, crystallization via plasticization).132–134 Table 5: Summary of WVTR measurements conducted on Aluzine laminate (epoxy only) and Aluzine free-standing TCC samples (conductive media + Aluzine epoxy) for 0hr (unexposed) and samples measured after damp heat aging (85°C, 85% R.H.) in dark for 1,000hrs. Equilibrium Equilibrium Thickness Aging Sample Permeability WVTR (µm) (85°C 85% R.H.) (g·mm/m²/day) (g/m²/day) Laminate 510 ± 30 0hr 0.75 ± 0.058 1.48 ± 0.074 Laminate 315 ± 55 1,000hr 0.48 ± 0.088 1.53 ± 0.077 FS-TCC 550 ± 25 0hr 0.75 ± 0.051 1.37 ± 0.069 FS-TCC 530 ± 55 1,000hr 0.58 ± 0.067 1.10 ± 0.055 FS-TCC 140 ± 20 0hr 0.80 ± 0.122 5.74 ± 0.287 FS-TCC 110 ± 30 1,000hr 0.52 ± 0.143 4.69 ± 0.235 The analysis procedures were duplicated for the Masterbond polymer candidate (EP21LSCL-2), and the results are summarized in Table 6. As received and without aging, the Masterbond samples measured WVTR in the range of 0.65 – 6.85 g/m2/day, comparable to the WVTRs measured for the Aluzine epoxy (1.5 - 5.7 g/m2/day). Due to constraining lead times (approx. 3 – 6 months), and the short project timeline (18 months) WVTR measurements after damp heat aging were not obtained for Masterbond samples. 20/52 DE-EE0010241 Nicolas Gaillard Table 6: Summary of WVTR measurements conducted on Masterbond laminate and TCC samples. Equilibrium Equilibrium Thickness Aging Sample Permeability WVTR (µm) (85°C 85% R.H.) (g-mm/m²/day)",
  "token_count": 512,
  "text_sha": "efe564dd11c77d5c71ca8dfa758e042fb7739359973d8ffbb87f77f6a0e07d68",
  "extracted_at": "2026-05-15T23:57:07.945864Z"
}

File: runtime-orchestrator/industry_corpus/chunks_approved/c1bdb60a75e4167533be52c0447f6689/chunk_0017.json
{
  "chunk_id": "c1bdb60a::chunk_0017",
  "source_id": "doe_osti_3027597",
  "source_sha": "c1bdb60a75e4167533be52c0447f6689",
  "source_url": "https://www.osti.gov/servlets/purl/3027597",
  "asset_families": [
    "cold_chain_facility"
  ],
  "page": 1,
  "text": "6 months), and the short project timeline (18 months) WVTR measurements after damp heat aging were not obtained for Masterbond samples. 20/52 DE-EE0010241 Nicolas Gaillard Table 6: Summary of WVTR measurements conducted on Masterbond laminate and TCC samples. Equilibrium Equilibrium Thickness Aging Sample Permeability WVTR (µm) (85°C 85% R.H.) (g-mm/m²/day) (g/m²/day) Laminate 515 ± 20 0hr 0.41 ± 0.026 0.8 ± 0.041 TCC 440 ± 30 0hr 0.29 ± 0.024 0.65 ± 0.032 TCC 70 ± 10 0hr 0.48 ± 0.073 6.85 ± 0.343 Overall, the measured permeabilities of Aluzine and Masterbond TCCs fall at the low end of typical polymers (0.1 to 100 g·mm/m2/day), 14,135,136 although lower permeabilities have been reported for advanced polymers.137–139 As shown, the polymer-based TCCs cannot meet the recommended WVTR for PSCs of < 1×10-3 g/m2/day for a 20 to 25-year lifetime.14,54,77 As such, to protect PSCs for the envisaged lifetime, multiple sets of inorganic/polymer dyads are required. Nevertheless, the sustained WVTR after accelerated aging indicates the suitability of the Aluzine and Masterbond epoxies to act as a reliable component within the inorganic/polymer-composite multilayer system. In the next section, we evaluate the optoelectronic properties of TCO/ultra-thin metal/TCO (TMT) structures and their capabilities to reduce permeability. Overall, the RF magnetron sputtering was identified as the limiting factor in reducing WVTRs, and significant improvements would require an ALD system. Since the procurement of an ALD system was not viable by the time of this revelation, substantial reductions in WVTRs were not obtained. Nevertheless, procurement is underway to facilitate continued progress. Optoelectronic Properties of TCO/Metal/TCO Inorganic Multilayers – Prior work from NREL suggested that a sputtered TCO/nanolayer-metal/TCO multilayer structure is capable of decreasing WVTR up to 1,000 times (measured at 25˚C and 40% R.H.) while maintaining optical transmission comparable to, and electrical conductivities better than a single TCO layer.48 Material candidates most pertinent to our multi-layer barrier structures were identified from previous studies as Ag and IZO, 48 as the Ag offers very low resistivity (1.6 µΩ·cm) with low absorptivity in the visible region for very thin layers (approximately 10nm),140 while the IZO exhibits good optoelectronic properties and stability under damp heat exposure (>1,000 hrs. at 85˚C 85% R.H.).141 With this TMT structure identified, HNEI ramped up the capabilities of room temperature RF magnetron sputtering for the integration of an IZO/Ag-nanolayer film on a single substrate. As a result, 200nm thick IZO layers with resistivity near the typical value of 6.6E-04 Ω·cm were demonstrated, with an average transparency of 85.7% between the 350nm – 850nm wavelength range, pertinent to perovskite photovoltaics. The transparency of IZO was observed to increase to above 90% transmission with the incorporation of oxygen partial pressure and reduction in thickness, however, at the detriment of electrical conductivity. Furthermore, ultra-thin Ag film of thickness 10 ± 3 nm sputtered on soda-lime glass (SLG) demonstrated resistivity of 3.32E-06 Ω·cm, near the bulk resistivity of Ag (1.6E-06 Ω·cm), and an averaged optical transparency of 52.3% in the 400nm-850nm range (normalized to the optical transparency of SLG). Reduction in Ag film thickness to 7nm showed an altered transmission",
  "token_count": 510,
  "text_sha": "31aa9588528d125686d769a806ceb8f28d0d15b9e380a7ccdb0c62c3037fd476",
  "extracted_at": "2026-05-15T23:57:07.945864Z"
}

File: runtime-orchestrator/industry_corpus/chunks_approved/c1bdb60a75e4167533be52c0447f6689/chunk_0018.json
{
  "chunk_id": "c1bdb60a::chunk_0018",
  "source_id": "doe_osti_3027597",
  "source_sha": "c1bdb60a75e4167533be52c0447f6689",
  "source_url": "https://www.osti.gov/servlets/purl/3027597",
  "asset_families": [
    "cold_chain_facility"
  ],
  "page": 1,
  "text": "± 3 nm sputtered on soda-lime glass (SLG) demonstrated resistivity of 3.32E-06 Ω·cm, near the bulk resistivity of Ag (1.6E-06 Ω·cm), and an averaged optical transparency of 52.3% in the 400nm-850nm range (normalized to the optical transparency of SLG). Reduction in Ag film thickness to 7nm showed an altered transmission profile with only a marginal 21/52 DE-EE0010241 Nicolas Gaillard increase in averaged optical transparency, measuring 52.4% in the 400nm-850nm range (Figure 10), at the detriment of electrical conductivity (Table 7). These results are consistent with the literature, as Ag forms non-conductive discontinuous clusters across the substrate for thicknesses below the percolation threshold. Figure 10: Optical transparency of room temperature RF magnetron sputtered ultra-thin Ag film of 10nm thickness compared to a 7nm thick film. The UV-visible measurement system was calibrated for SLG substrates (i.e., autozero scan performed on SLG). Table 7: Tabulated comparison of sheet resistance and averaged transparency for 7nm and 10nm thick Ag on SLG. Average Transmittance Thickness Sheet Resistance Resistivity Material Between 400 to 850nm (nm) (Ω/Sq.) (Ω·cm) (%) Ag 7 ± 3 52.4 O.L. N.A. Ag 10 ± 3 52.3 3.32 3.32E-06 Within a multilayer system consisting of Ag and TCO thin films, the Ag layer of sufficient thickness dominates the sheet resistance, as shown in Table 8. Therefore, the electrical property of the IZO layer is of little importance and allows for the reduction in thickness and higher oxygen partial pressure for IZO deposition to benefit optical transparency. Furthermore, it has been reported that the IZO acts as an anti-reflective coating to increase optical transparencies compared to the Ag thin-film alone, which can be optimized by tuning the properties of the IZO film (e.g., thickness and refractive index). Table 8: Sheet resistances and optical transparencies of a single layer Ag nanolayer film, a 30nm IZO film, and the corresponding IZO/Ag multilayer film. Thickness Sheet Resistance Resistivity Material (nm) (Ω/sq.) (Ω·cm) Ag 10 3.32 3.32E-06 IZO 30 1590 4.77E-03 IZO/Ag 40 3.23 N.A. 22/52 DE-EE0010241 Nicolas Gaillard To assist with the multilayer thin-film optical design, HNEI developed and implemented a transfer matrix model (TMM). The model is capable of approximating light transmission, absorption, and interference behavior within the layered systems. Preliminary analysis validated that the optical transmission of ultra-thin Ag film alone is poor due to the reflection between the air/Ag interface. However, substantial improvement in optical transmission can be achieved with an added TCO layer. The model used spectral refractive indexes reported in the literature and predicted the optical transmission of the multi-layer system for varying combinations of IZO and Ag layer thicknesses. The predicted maximum transmission for an IZO/Ag multilayer structure was obtained with a 50nm-IZO/7nm-Ag simulated structure (Figure 11). The simulated results were corroborated experimentally with an IZO/Ag multilayer with approximate thicknesses of 50nm and 10 ± 3 nm, respectively. The multilayer measured averaged transmittance of 82.8% and peak transmittance of 90.3% in the 400-850nm wavelength range (Figure 11) pertinent to PSCs, and exhibited low sheet resistance (4.65 Ω/Sq.). Despite this promising result, the effects of Ag layer morphology on absorption, light scattering, transmittance, and",
  "token_count": 512,
  "text_sha": "292edd4b9be5a4a79e6df87d0efa0038445f71f8d35f79b73b0358f6fc8d7340",
  "extracted_at": "2026-05-15T23:57:07.945864Z"
}

File: runtime-orchestrator/industry_corpus/chunks_approved/c1bdb60a75e4167533be52c0447f6689/chunk_0019.json
{
  "chunk_id": "c1bdb60a::chunk_0019",
  "source_id": "doe_osti_3027597",
  "source_sha": "c1bdb60a75e4167533be52c0447f6689",
  "source_url": "https://www.osti.gov/servlets/purl/3027597",
  "asset_families": [
    "cold_chain_facility"
  ],
  "page": 1,
  "text": "10 ± 3 nm, respectively. The multilayer measured averaged transmittance of 82.8% and peak transmittance of 90.3% in the 400-850nm wavelength range (Figure 11) pertinent to PSCs, and exhibited low sheet resistance (4.65 Ω/Sq.). Despite this promising result, the effects of Ag layer morphology on absorption, light scattering, transmittance, and conductivity are still not well understood, and various deposition conditions for a range of Ag film thicknesses must be analyzed to identify the optimal tradeoff between optical and electrical properties. In addition, Fourier-transform infrared spectroscopy (FTIR) measurements on these samples are required to provide accurate complex refractive indexes to better predict optical behavior in fully integrated multilayer systems. Figure 11: Measured optical transparency of a 50nm-IZO/10nm-Ag film (experimental) compared to simulated transmission values for a 50nm IZO/ 7nm-Ag multilayer film. The UV-visible measurement system was calibrated for SLG substrates (i.e., autozero scan performed on SLG). WVTR of TCO/Metal/TCO Inorganic Multilayer Systems on Polymer Substrates – Beyond optical and electrical optimizations, the barrier properties of the multilayer systems must be validated. As concurrent optimization of transparency, electrical conductivity, and WVTR constrains the evaluation of our system, the WVTR optimization 23/52 DE-EE0010241 Nicolas Gaillard was conducted separately from the optical and electrical optimizations. First, a 310 µm thick Aluzine epoxy laminate was used as a substrate to deposit a 60nm-IZO/20nm- Ag/60nm-IZO TMT structure for WVTR testing. Testing was conducted at a 3rd party testing center (Flex Pack Engineering Inc: lead time 1-2 weeks) to circumvent the long lead times at NREL (> 4 months). The 3rd party testing center uses a MOCON testing system, which offers a quick and accurate assessment of WVTR for barrier systems with a detection limit of 0.002 g/m2/day,142 directly facilitating the fast-paced development necessary for this project. Initial assessment of the 60nm-IZO/20nm-Ag/60nm- IZO/310µm-Aluzine sample showed no improvement in WVTR of 2.6 g/m2/day (1.12 g- mm/m2/day) compared to the polymer laminate alone. The consensus on barrier systems suggests that the main avenue of gas transport occurs at defect sites (e.g., pinholes, grain boundaries, low-density films).49,51–53 As such, it is important to reduce the size and number of defects to reduce WVTRs.143 The initial analysis of the sputtered inorganic IZO/Ag/IZO multilayers reflects poor film quality, and the thin films were evaluated to identify critical shortcomings in sample processing. Although improper surface preparation and transport were initially suspected to be the main contributors of seed particles (i.e., dust, residue, contaminants), the plasma-based PVD process itself was noted to be a generator of seed particles due to flaking chamber components and fixtures.144 Surface imaging using the Renishaw microscope system confirmed that the majority of defect sites were a direct result of particle contamination from the sputtering chamber. As shown in Figure 12a, the particles appeared to be significantly thicker than the thin film and exhibited surface striations and sharp edges. As observed in Figure 12b, the particle sample taken from within the chamber using Kapton tape shows a strong correlation in shape and texture to that observed on the sputtered thin film. Particles of similar attributes were observed to be",
  "token_count": 509,
  "text_sha": "eb86b24c0abc044c3db5d0e36367e226a83c20342976f57902d1123fc6858fc5",
  "extracted_at": "2026-05-15T23:57:07.945864Z"
}

File: runtime-orchestrator/industry_corpus/chunks_approved/c1bdb60a75e4167533be52c0447f6689/chunk_0020.json
{
  "chunk_id": "c1bdb60a::chunk_0020",
  "source_id": "doe_osti_3027597",
  "source_sha": "c1bdb60a75e4167533be52c0447f6689",
  "source_url": "https://www.osti.gov/servlets/purl/3027597",
  "asset_families": [
    "cold_chain_facility"
  ],
  "page": 1,
  "text": "the thin film and exhibited surface striations and sharp edges. As observed in Figure 12b, the particle sample taken from within the chamber using Kapton tape shows a strong correlation in shape and texture to that observed on the sputtered thin film. Particles of similar attributes were observed to be scattered across the entire sample area and appear to be of similar origin (Figure 12c). Particle contaminations are known to create void regions in the surrounding area due to the shadowing effect during sputtering.145 Since these void regions act as permeation pathways, particle contamination from the sputtering chamber was identified to be a significant contributor to the poor barrier performance of the inorganic multilayer. Beyond the obvious, defects such as cracks and cavities (Figure 13a), near sub-micrometer particle contamination (Figure 13b), and low-density films (Figure 13c) were also observed in the room-temperature sputtered IZO and Ag films. 24/52 DE-EE0010241 Nicolas Gaillard Figure 12: a) Particle contamination on the thin film and b) a sample taken from inside the chamber. (c) Optical microscope montage of a sputtered IZO on SLG showing the dispersed particle contamination. Figure 13: SEM image of (a) an IZO/Ag film with cracks and cavities, (b) a near sub- micron particle on the deposited thin-film, and (c) the granular structure of an Ag film. To prevent turbulent gas flows from picking up small particles during pump-down and sputtering, chamber components were bead-blasted (Figure 14a and b), and the sputtering chamber bell jar was manually descaled (Figure 14c). The resulting thin film after initial chamber cleaning shows a significant reduction in particle contamination, as shown in the IZO/SLG sample Figure 15a. The residual defects observed on these samples mainly consisted of what appeared to be preexisting surface defects (i.e., cracks, scratches) on the SLG substrate. Although seed particles surrounding the racetrack, such as nodules and cones, contribute to growth defects, the results indicate that these contributions are minimal compared to the chamber components. The improved process was then used to prepare an IZO (100nm)/Ag (200nm)/IZO (100nm) film on a 3’’ X 3’’ Aluzine laminate (500µm) with little to no observable macro defects (Figure 15b and c). The sample was then shipped to a third-party company (Flex Pack Engineering) for WVTR evaluation at 25˚C and 40% R.H. using a MOCON testing setup. After 2 weeks of continuous testing, the WVTR appeared to stabilize at 0.0883 g/m2/day, with a slight downward trend approximating a 15% reduction in measured WVTR every 48 hours. As shown in Table 9, the inorganic films provide approximately a 17x improvement compared 25/52 DE-EE0010241 Nicolas Gaillard to the laminate control (1.48 g/m2/day). Measurement conditions were modified by increasing the R.H. to 90% to observe effects on steady-state values. The measured WVTR continued to trend downwards after modification of testing conditions and measured 0.0838 g/m2/day after one week of additional testing. Figure 14: Images of chamber components a) before cleaning, and b) after bead- blasting. c) Image of the chamber interior and bell jar after manual de-scaling. Figure 15: (a) Optical microscope surface montage of an IZO film deposited on",
  "token_count": 512,
  "text_sha": "3c0fcb18a51a28f7502a027ce73766bb304bbb266da1af6f61533076fc9be401",
  "extracted_at": "2026-05-15T23:57:07.945864Z"
}

File: runtime-orchestrator/industry_corpus/chunks_approved/c1bdb60a75e4167533be52c0447f6689/chunk_0021.json
{
  "chunk_id": "c1bdb60a::chunk_0021",
  "source_id": "doe_osti_3027597",
  "source_sha": "c1bdb60a75e4167533be52c0447f6689",
  "source_url": "https://www.osti.gov/servlets/purl/3027597",
  "asset_families": [
    "cold_chain_facility"
  ],
  "page": 1,
  "text": "conditions and measured 0.0838 g/m2/day after one week of additional testing. Figure 14: Images of chamber components a) before cleaning, and b) after bead- blasting. c) Image of the chamber interior and bell jar after manual de-scaling. Figure 15: (a) Optical microscope surface montage of an IZO film deposited on SLG after the chamber cleaning. (b) Surface image montage of a 3’’x3’’ IZO/Ag/IZO/500µm laminate after final chamber cleaning with illumination from the top for detecting particle contamination and (c) with illumination from the rear for detecting pinholes. Table 9: Summary of WVTRs for the Aluzine laminate sample and the multilayer inorganic/organic structure. Sample Test Conditions WVTR (g/m2/day) Laminate 25 ˚C 100% R.H 1.48 IZO/Ag/IZO/Aluzine 25 ˚C 45% R.H 0.0883 IZO/Ag/IZO/Aluzine 25 ˚C 90% R.H 0.0838 Although thick inorganic layers were used for this evaluation, thicker films were reported as counterproductive due to crystallization and internal stress, and thinner films should be capable of improving WVTRs89,146 while balancing optical transparency and electrical conductivity. In addition, at least an order of magnitude improvement in WVTRs is expected by implementing inorganic films on both sides of the polymer,42 which best represents our proposed PSC encapsulation method (IZO/TCC/IZO/PSC/Glass). As the project performance period neared its end, additional characterizations were not conducted. Nonetheless, the foundation is set for future studies for system-level modeling, fabrication, and testing to produce optimized multi-layer systems, as outlined in later sections. 26/52 DE-EE0010241 Nicolas Gaillard Subtask 1.2: Quantify the effect of aging on TCCs' optoelectronic properties: Polymers were combined with conductive media to form TCCs and exposed to 1,000 hours of outdoor aging to benchmark changes in optical and electrical properties over time. Subtask Summary: For optical and electrical characterizations, free-standing TCCs (FS- TCC) samples were prepared by laminating the composite mixture between glass substrates covered with polytetrafluoroethylene (PTFE) release liners. Contaminants and residue on the glass substrates were removed by manually scrubbing the surface with a Kimwipe saturated with isopropanol, followed by acetone and methanol, and dried using N . The release liners were tarped over glass substrates (5 cm ´ 5 cm) and adhered on 2 the rear of the substrate along the four edges such that the film was under tension and flush across the front surface. Using these substrates, FS-TCC samples were prepared according to the aforementioned procedure (subtask 1.1) using 45-53µm Ag-PMMA microsphere fillers. The resulting samples were cut into 2.54 cm ´ 2.54 cm (approx. 6.45 cm2) coupons for optical and electrical characterizations. Optoelectronic Properties of TCCs – Considering the electrically insulating nature of the transparent epoxy used in this study, the conductivity of TCCs relies exclusively on the dispersed conductive media. Recently, Ag-PMMA microsphere fillers gained interest in the PV community due to their outstanding and reproducible optoelectronic performance.147,148 These early demonstrations implemented Ag-PMMA as an electronic interconnect to form multijunction PV devices.58–63 To account for the inherent distribution of microsphere diameters (90% in the 45-53µm range), optimized assembly processes typically comprised high-temperature lamination to melt and compress the entire microsphere population between the sub-cells. However, when using the Ag-PMMA as part of an encapsulant",
  "token_count": 512,
  "text_sha": "9fe08e218cde60abe7beac6a87ababad8f09c6413412542afe7abcef8584bd7a",
  "extracted_at": "2026-05-15T23:57:07.945864Z"
}
