Repository: davidlagarejo/traceable-ai-for-industrial-decision-making-in-energy-and-operations

# Traceable AI for Industrial Decision Making

A framework for making AI-assisted decisions trustworthy in industrial environments — energy, operations, and verification.

## The Problem

Most AI systems tell you what to do. They sound confident. But they cannot show you why, trace how they got there, or tell you when they should not be trusted.

In industrial settings, that is not good enough.

If an AI system influences an operational decision — about energy, equipment, safety, or resource allocation — the output needs to be more than a prediction. It needs to be governable.

File: runtime-orchestrator/industry_corpus/chunks_approved/c1bdb60a75e4167533be52c0447f6689/chunk_0022.json
{
  "chunk_id": "c1bdb60a::chunk_0022",
  "source_id": "doe_osti_3027597",
  "source_sha": "c1bdb60a75e4167533be52c0447f6689",
  "source_url": "https://www.osti.gov/servlets/purl/3027597",
  "asset_families": [
    "cold_chain_facility"
  ],
  "page": 1,
  "text": "an electronic interconnect to form multijunction PV devices.58–63 To account for the inherent distribution of microsphere diameters (90% in the 45-53µm range), optimized assembly processes typically comprised high-temperature lamination to melt and compress the entire microsphere population between the sub-cells. However, when using the Ag-PMMA as part of an encapsulant for PSCs, it is essential to have a balanced lamination process that ensures sufficient microsphere protrusions without excessive reduction in polymer thickness (i.e., bond-line thickness). To gain a deeper understanding and to achieve better control over the relationship between lamination pressure, bond-line thickness, and out-of-plane electrical conductivity, we developed a preliminary in-house analytical model.149,150 This framework provided an approximate range of optimal lamination pressures, as we demonstrate next, which was then validated by measuring the electrical conductivities of corresponding FS-TCCs. The analytical solution relates applied load (P) and deformation (𝛼) of a single sphere (diameter: D) compressed between parallel planes depending on the Poisson’s ratio (s) and Young’s modulus (E) of each material (Equation 1).150 ! ! + (3𝜋)\" ! 1−𝜎! 1−𝜎! \" 1 \" #$%&’& $()*& 𝛼 = ×𝑃\" ×, + 2 ×3 5 (1) 2 𝜋𝐸 𝜋𝐸 𝐷 #$%&’& $()*& 𝛼 = 𝛼 +𝛼 (2) , + ! 27/52 DE-EE0010241 Nicolas Gaillard The total deformation (a ) is calculated from the sum of displacements defined by 𝛼 T + (displacement between substrate 1 and sphere) and 𝛼 (displacement between substrate ! 2 and sphere) under applied load (Equation 2). For this study, the microsphere mechanical property was approximated as that of polymethyl methacrylate (PMMA) due to negligible contributions of the thin silver membrane (<250nm) compared to the PMMA core (approx. 50µm) at room temperature. A schematic representation of the single- sphere analytical solution is shown in Figure 16a. The single-sphere model was applied to the total population of microspheres using computational methods (i.e., python). A schematic illustrating the multi-sphere model is shown in Figure 16b. In short, the multi- sphere model sums the compressive force of each microsphere under compression (i.e., single-sphere model) to predict the total compressive force required to reach a target bond-line thickness (Figure 16c), as related to the percent of microspheres in contact. Successful lamination requires sufficient microspheres to protrude slightly out of the polymer matrix without reducing the polymer thickness excessively, as illustrated in Figure 17a and b. The analytical solution was employed under these assumptions and tested for validity in-house via out-of-plane conductivity measurements. Note that lower microsphere concentrations likely required a higher degree of reduction in bond line thickness to account for the small number of microspheres per unit area. Our team is developing a comprehensive model, and the results will be published soon. Figure 16: (a) A schematic representation of the analytical solution to a single-sphere compressed between two surfaces. (b) A schematic illustrating the preliminary multi- sphere computational model formulated using the analytical solution for a single sphere. (c) The predicted relationship between compressive load and bond-line thickness. Figure 17c shows the out-of-plane electrical conductivities of Aluzine-based FS-TCCs prepared with varying microsphere concentrations (i.e., 0.1%, 1%, and 5% Ag-PMMA area coverage).",
  "token_count": 512,
  "text_sha": "f3e4c8f7aeac623a55882b60520f7d054e39a8019adef112770fb509033ab34a",
  "extracted_at": "2026-05-15T23:57:07.945864Z"
}

File: runtime-orchestrator/industry_corpus/chunks_approved/c1bdb60a75e4167533be52c0447f6689/chunk_0023.json
{
  "chunk_id": "c1bdb60a::chunk_0023",
  "source_id": "doe_osti_3027597",
  "source_sha": "c1bdb60a75e4167533be52c0447f6689",
  "source_url": "https://www.osti.gov/servlets/purl/3027597",
  "asset_families": [
    "cold_chain_facility"
  ],
  "page": 1,
  "text": "schematic illustrating the preliminary multi- sphere computational model formulated using the analytical solution for a single sphere. (c) The predicted relationship between compressive load and bond-line thickness. Figure 17c shows the out-of-plane electrical conductivities of Aluzine-based FS-TCCs prepared with varying microsphere concentrations (i.e., 0.1%, 1%, and 5% Ag-PMMA area coverage). An onset of electrical conductivity occurs at lamination pressures corresponding to the upper range of bond-line thicknesses (approx. 51µm). By slightly increasing the lamination pressure according to the microsphere concentration (Figure 16c), the electrical resistivities can be reduced to nearly undetectable levels (system resistance approx. 0.05 W·cm2) without a significant reduction in the polymer thickness. The power trendline approximating the relationship between out-of-plane conductivity and the lamination pressure illustrates excellent electrical conductivities, which approach the system resistance after sufficient reduction in polymer thickness. As shown in Figure 17d, optical transparencies are observed to scale with geometrical shading (i.e., microsphere concentration). FS-TCCs with 0.1% microsphere concentration demonstrate an averaged 28/52 DE-EE0010241 Nicolas Gaillard transparency greater than 90% in the 370nm-1200nm wavelength region, with a near proportional reduction with increased microsphere area coverage. Figure 17: (a) Concept and (b) optical images of a TCC made of 50µm Ag-PMMA microsphere embedded in the polymer thin film. (c) Out-of-plane electrical conductivities of FS-TCC samples (0.1%, 1%, and 5% Ag-PMMA by area) prepared under a range of lamination pressures. (d) Optical transparencies (averaged over the 370nm-1200nm wavelength region) of FS-TCC samples (0.1%, 1%, 5%, 10%, and 20% Ag-PMMA by area) compared to the estimated geometrical shading. Three samples were prepared for each concentration and measured for their optical transparencies. Aging and Characterization of Free-Standing TCCs: To evaluate the effect of aging on TCCs’ optical transparencies and out-of-plane conductivities, FS-TCCs were measured in their as-synthesized state and after outdoor aging. Special holders were designed to allow easy mounting and transport between systems, such as the electrical conductivity testbed (Figure 18a and b), the outdoor durability platform (Figure 18c), and the UV-visible spectroscopy instrument (Figure 18d: PerkinElmer Lambda 750S) to assist with sample handling and ensuring characterization was always performed on the same location of each sample (i.e., center area). Samples remained in the sample holder during characterization unless otherwise noted. The outdoor durability platform was located on the rooftop of the Hawaii Institute of Geophysics building at the University of Hawaii in Manoa (Honolulu, HI, USA, latitude 21.29831, longitude -157.81652, semi-arid tropical climate), and faced south with a 21° tilt (i.e., Honolulu’s latitude). The outdoor diurnal conditions were monitored using data provided by Western Weather Group’s University of Hawaii at Manoa Atmospheric Sciences Weather Data, measured using instruments located within a quarter mile of our outdoor test bed. During the 1,000-hour exposure period, samples were either intermittently removed from their testbed for characterization or remained untouched until the end to minimize potential artifacts that may arise from repeated measurements. Overall, FS-TCCs experienced daily average solar insolation, temperature, R.H., and precipitation of 6.56 kWh/m2, 26.12 °C, 71.54%, and 0.95 mm, respectively. To serve as a reference, control samples were stored in a desiccator (25˚C, 10-20% R.H.) for",
  "token_count": 510,
  "text_sha": "28192afa654ea20342e02f755685b09521790bce90be5b540188650d9ed4d975",
  "extracted_at": "2026-05-15T23:57:07.945864Z"
}

File: runtime-orchestrator/industry_corpus/chunks_approved/c1bdb60a75e4167533be52c0447f6689/chunk_0024.json
{
  "chunk_id": "c1bdb60a::chunk_0024",
  "source_id": "doe_osti_3027597",
  "source_sha": "c1bdb60a75e4167533be52c0447f6689",
  "source_url": "https://www.osti.gov/servlets/purl/3027597",
  "asset_families": [
    "cold_chain_facility"
  ],
  "page": 1,
  "text": "until the end to minimize potential artifacts that may arise from repeated measurements. Overall, FS-TCCs experienced daily average solar insolation, temperature, R.H., and precipitation of 6.56 kWh/m2, 26.12 °C, 71.54%, and 0.95 mm, respectively. To serve as a reference, control samples were stored in a desiccator (25˚C, 10-20% R.H.) for the duration of the test and benchmarked at corresponding timestamps. The bespoke electrical testbed comprised a 3-D printed frame to hold the samples in place and featured conductive aluminum studs (circular surface area: 1.27 cm2) on either side of the TCC to measure its out-of-plane electrical conductivity. To prevent abrasion from the rigid aluminum surface, conductive circular Cu-filled silicone pads (area: 1.27 29/52 DE-EE0010241 Nicolas Gaillard cm2) were placed concentric to the aluminum surfaces during measurement. With the TCC sample in place and touching the conductive surface beneath (i.e., Cu-silicone pad and aluminum stud), the top conductive surface was lowered to make contact on the other side, and a weight of 3 kilograms was placed on the stage to provide a consistent compressive pressure during each measurement. The area normalized series resistance (R) (Ω·cm²: later referred to as ‘resistance’) was measured by connecting the four leads of a BioLogic-200 potentiostat to the wires soldered onto each aluminum stud for electrochemical impedance spectroscopy measurement (V =0V, V =10mV, frequency: DC AC 0.5 – 1 Hz). To ensure minimal contribution from external components, the system resistance (R<0.1 Ω·cm²) of the electrical testbed (i.e., without FS-TCC) was verified before taking the measurement set. Ten consecutive data points were measured at each timestamp, and the averaged data point was used to represent the out-of-plane resistance. For Raman spectroscopy analysis, the FS-TCCs were removed from their sample holders after the outdoor test was completed and placed under a Renishaw inVia Raman Microscope with a 532 nm laser (max power: 50 mW) and a spectral resolution of 2 cm-1 to analyze the sample at 1 – 5% of max power with an integration time of 150 seconds. The measurements were taken using a 100× objective lens over a Raman shift range of 100-3200 cm-1. Figure 18: (a) Cross-sectional image of a computer-aided design (CAD) and (b) image of the custom-made conductivity testing rig. A metal weight is placed on the platform to apply pressure during measurement. (c) An image of free-standing transparent conductive composite (FS-TCC) samples mounted on the outdoor test bed and (d) the FS-TCC and its sample holder mounted on the UV-visible spectrometer. 30/52 DE-EE0010241 Nicolas Gaillard As summarized in Table 10, Aluzine-based FS-TCC samples (5% Ag-PMMA by area) measured optical transparencies of approximately 85% (averaged over the wavelength range from 370 nm to 1200 nm), and out-of-plane resistance of less than 0.2 W·cm2. Figure 19a illustrates their sustained electrical performances for the duration of the test. The negligible system resistance (R< 0.05 W·cm2) demonstrates the ability of the custom- built test equipment to maintain its performance across each timestamp, and apparent fluctuations are likely attributable to the slight changes in sample position between each measurement. Figure 19b shows the optical transmission spectrum of a representative",
  "token_count": 512,
  "text_sha": "22efd92df1550eed108c561551e84187f94677dc4a1ca8cd779608bf9cda5d44",
  "extracted_at": "2026-05-15T23:57:07.945864Z"
}

File: runtime-orchestrator/industry_corpus/chunks_approved/c1bdb60a75e4167533be52c0447f6689/chunk_0025.json
{
  "chunk_id": "c1bdb60a::chunk_0025",
  "source_id": "doe_osti_3027597",
  "source_sha": "c1bdb60a75e4167533be52c0447f6689",
  "source_url": "https://www.osti.gov/servlets/purl/3027597",
  "asset_families": [
    "cold_chain_facility"
  ],
  "page": 1,
  "text": "test. The negligible system resistance (R< 0.05 W·cm2) demonstrates the ability of the custom- built test equipment to maintain its performance across each timestamp, and apparent fluctuations are likely attributable to the slight changes in sample position between each measurement. Figure 19b shows the optical transmission spectrum of a representative outdoor-aged FS-TCC before and after 1,000 hours of environmental exposure. As shown, a noticeable reduction in transparency between the approximate range of 380 nm to 500 nm is observed for the outdoor aged sample, accompanied by slight discoloration and embrittlement of the polymer matrix (Figure 22c). In comparison, a control sample demonstrated a near-coincident spectrum before and after 1,000 hours of storage in a desiccator. Nonetheless, the outdoor-aged FS-TCCs maintained their initial resistances, evidencing the potential for long-term durability of that property in a semi-arid tropical environment. Figure 19: (a) Out-of-plane resistances of Aluzine-based FS-TCCs as-synthesized (0 hr.) and measured intermittently throughout 1,000 hours of outdoor exposure (TCC 1 and TCC 2). Measurements of control samples (Control 1 and Control 2) and the system resistance of the electrical test bench are provided for reference. The minimum and maximum values of the measured resistances are depicted in the figures as the error bars. (b) The optical transparency of an outdoor-aged FS-TCC before (0 hr.) and after 1,000 hours of environmental exposure compared to a control sample stored in the desiccator. (c) Image of an outdoor-aged FS-TCC sample showing the slightly yellowed inner region exposed to the outdoor environment (exposed) and the outer margins located under the sample holder mounting frame (shaded). 31/52 DE-EE0010241 Nicolas Gaillard Table 10: Summary of resistances and optical transparencies of Aluzine-based FS-TCC samples as-synthesized (0h) and after 1,000 hours (1,000h) of outdoor exposure (TCC 1 and TCC 2), provided alongside performances of control samples stored in a desiccator. Sample Condition Property 0h 250h 650h 1000h 1000h/0h T (%) 85.0 84.5 84.9 83.5 98% TCC 1 Aged Outdoors R (Ω·cm2) 0.082 0.070 0.095 0.077 94% T (%) 83.7 - - 82.8 99% TCC 2 Aged Outdoors R (Ω·cm2) 0.089 - - 0.092 103% T (%) 84.0 83.5 83.9 84.2 100% Control 1 Stored in Desiccator R (Ω·cm2) 0.211 0.090 0.160 0.203 96% T (%) 83.2 - - 84.2 101% Control 2 Stored in Desiccator R (Ω·cm2) 0.120 - - 0.050 42% Following 1,000 hours of outdoor exposure, a representative Aluzine-based FS-TCC sample was removed from the sample holder and analyzed via Raman spectroscopy. As shown in Figure 20a, the increased background fluorescence in the Raman spectrum indicates the onset of polymer degradation in the outdoor-aged sample, typically associated with the presence of highly conjugated byproducts, many of which can be formed by the addition of carbonyls near aromatic rings.151 Baseline correction and normalization of the Raman spectrum depicted in Figure 20b highlight the emergence of broadband spanning 1,850 cm-1 to 2,150 cm-1 (maximum near 1,970 cm-1) post-exposure, within an otherwise stable chemical structure characteristic of aromatic epoxy resin systems.152 It is observed that Raman signatures of epoxy systems predominantly occupy the approximate regions between 600 – 1700 cm-1 and 2800",
  "token_count": 512,
  "text_sha": "099e9da21c88e463fbec268edf4f2d2c7205ecc7491ff11a92fc73da9a614bbf",
  "extracted_at": "2026-05-15T23:57:07.945864Z"
}

File: runtime-orchestrator/industry_corpus/chunks_approved/c1bdb60a75e4167533be52c0447f6689/chunk_0026.json
{
  "chunk_id": "c1bdb60a::chunk_0026",
  "source_id": "doe_osti_3027597",
  "source_sha": "c1bdb60a75e4167533be52c0447f6689",
  "source_url": "https://www.osti.gov/servlets/purl/3027597",
  "asset_families": [
    "cold_chain_facility"
  ],
  "page": 1,
  "text": "20b highlight the emergence of broadband spanning 1,850 cm-1 to 2,150 cm-1 (maximum near 1,970 cm-1) post-exposure, within an otherwise stable chemical structure characteristic of aromatic epoxy resin systems.152 It is observed that Raman signatures of epoxy systems predominantly occupy the approximate regions between 600 – 1700 cm-1 and 2800 – 3200 cm-1, even after UV radiation exposure.153,154 Although Raman signatures in the 1900 – 2000 cm-1 range have been documented for outdoor-aged polymers,155 the unusual location of the broadband suggests a potential experimental artifact. Nevertheless, the substantial background fluorescence serves as an indication of polymer degradation and the formation of highly absorptive moieties.156 To better distinguish the source of degradation, additional TCC samples were subjected to isolated instances of high-intensity ultra-violet (UV) irradiation (50W, 356nm R.H. <10%) or damp heat in dark (30°C, 90-100% R.H.) for 500 hours. As shown in Figure 21a, high-intensity UV exposure results in a significant increase in the background fluorescence, with the accompanying broadband (1,850 cm-1 to 2,150 cm-1) after background removal and normalization (Figure 21b). In contrast, the Raman spectrum of the damp-heat aged sample shows negligible fluorescence and a near-identical spectrum after normalization (Figure 21c and d). These observations indicate that the epoxy degradation process is primarily driven by photo-oxidation,153 corroborated by the unchanged Raman spectra for the shaded region (located under the sample holder mounting frame) within the outdoor exposed TCC sample (Figure 20a). The selection of a more durable polymer that does not contain aromatic moieties (e.g., Masterbond epoxy), better stabilization chemistry, or the use of UV filters should reduce photooxidative aging. Given that the complete TCGDB architecture features a TCO (typical bandgap approx. 3.5 eV, corresponding to 354 nm) on top of the TCC, the photo- 32/52 DE-EE0010241 Nicolas Gaillard oxidative effect is expected to be mitigated even without changes to the epoxy formulation.157,158 Figure 20: (a) Raman spectra of the TCC control sample along with the shaded and unshaded portions of the outdoor exposed TCC. (b) Raman spectra of the outdoor aged unshaded sample compared to the control sample after background fluorescence subtraction and normalization. Normalization was performed using the 1610 cm-1peak. Figure 21: Raman spectra of an FS-TCC measured before and after (a) UV-irradiation and (b) analyzed using background removal and normalization. Raman spectra of an FS- TCC measured before and after (c) damp heat aging and (d) analyzed using background removal and normalization. 33/52 DE-EE0010241 Nicolas Gaillard Masterbond TCC samples were also prepared with Ag-PMMA microspheres (5% microsphere concentration by area) and subjected to outdoor aging alongside Aluzine samples. As summarized in Table 11, Masterbond-based FS-TCC samples (5% Ag- PMMA by area) measured optical transparencies of approximately 80% (averaged over the wavelength range from 370 nm to 1200 nm), and out-of-plane resistance of less than 0.1 W·cm2. Figure 22a illustrates the electrical performances of the Masterbond TCC samples. Due to the extremely low initial resistances (<0.1 W·cm2), relatively small changes resulted in a large percent increase in resistances of over 200% after 1,000 hours of outdoor aging. Nevertheless, the resistances fall well below the extrinsic",
  "token_count": 509,
  "text_sha": "a7010d372080abbdd91d3a61a1dd0996cdb2d8b9227cfc85179e955bae97b801",
  "extracted_at": "2026-05-15T23:57:07.945864Z"
}

File: runtime-orchestrator/industry_corpus/chunks_approved/c1bdb60a75e4167533be52c0447f6689/chunk_0027.json
{
  "chunk_id": "c1bdb60a::chunk_0027",
  "source_id": "doe_osti_3027597",
  "source_sha": "c1bdb60a75e4167533be52c0447f6689",
  "source_url": "https://www.osti.gov/servlets/purl/3027597",
  "asset_families": [
    "cold_chain_facility"
  ],
  "page": 1,
  "text": "0.1 W·cm2. Figure 22a illustrates the electrical performances of the Masterbond TCC samples. Due to the extremely low initial resistances (<0.1 W·cm2), relatively small changes resulted in a large percent increase in resistances of over 200% after 1,000 hours of outdoor aging. Nevertheless, the resistances fall well below the extrinsic resistances of solar devices (~1 W·cm2), and are comparable to the Aluzine-based TCCs (<0.2 W·cm2). Figure 22b shows the optical transmission spectrum before and after aging. Despite the aliphatic composition and the advertised properties of high-optical clarity and non- yellowing characteristics, a reduction in optical transparency near the UV region is observed. In comparison, a control sample demonstrated a near-coincident spectrum before and after 1,000 hours of storage in a desiccator. The large difference between the optical transparency of the TCC sample and the control is attributed to the nonuniform distribution of microspheres during TCC preparation. Unlike Aluzine epoxy, the Masterbond samples suffered from agglomeration of spheres and exacerbated the error between target concentration (i.e., 5% Ag-PMMA by area) and the actual microsphere coverage across samples and the area of interest. Due to time constraints, no further analysis was conducted for the Masterbond-based TCCs. Figure 22: (a) Out-of-plane resistances of Masterbond-based FS-TCCs as-synthesized (0 hr.) and measured intermittently throughout 1,000 hours of outdoor exposure. Measurements of control sample and the system resistance of the electrical test bench are provided for reference. The minimum and maximum values of the measured resistances are depicted in the figures as the error bars. (b) The optical transparency of an outdoor-aged FS-TCC before (0 hr.) and after 1,000 hours of environmental exposure compared to a control sample stored in the desiccator. (c) Image of a Masterbond TCC showing the nonuniform distribution of microspheres within the sample. 34/52 DE-EE0010241 Nicolas Gaillard Table 11: Summary of resistance and optical transparency of a Masterbond-based FS- TCC samples as-synthesized (0h) and after 1,000 hours (1,000h) of outdoor exposure, provided alongside a control sample stored in a desiccator. Sample Condition Property 0h 250h 650h 1000h 1000h/0h T (%) 83.8 82.8 82.4 81.9 98% M.B. 1 Aged Outdoors R (Ω·cm2) 0.053 0.048 0.086 0.110 207% T (%) 79.2 79.2 80.0 79.7 100% Control 1 Stored in Desiccator R (Ω·cm2) 0.086 0.142 0.156 0.201 234% Task 2: PSCs durability benchmarking: To evaluate process compatibility and optoelectronic performance of monolithically integrated IZO/TCC/PSC devices, photovoltaic (PV) metrics were benchmarked and assessed before and after encapsulation. Accelerated aging tests were conducted on encapsulated PSCs to quantify improvements in operational lifetimes compared to their unencapsulated counterparts. Task Summary: For PSC synthesis, indium tin oxide (ITO) coated glass substrates (ITO/Glass) were cleaned sequentially using Hellmanex (2% in deionized water), acetone, and isopropanol. Each step involved sonicating the substrates for 15 minutes. After drying with compressed air, substrates were further cleaned using UV-ozone for 15 minutes. MeO-2PACZ (0.5 mg/mL in ethanol) was spin-coated onto the ITO surface at 3,000 rpm for 30 s with an acceleration rate of 12,000 rpm s−1. The coated substrates were then annealed at 100 °C for 10 min. The perovskite (Cs FA MA Pb(I Br",
  "token_count": 512,
  "text_sha": "0f4f62d0c7df764707d4f927e8ef801c0ac4fa3925a6617faedcc1ac1538d0d7",
  "extracted_at": "2026-05-15T23:57:07.945864Z"
}

File: runtime-orchestrator/industry_corpus/chunks_approved/c1bdb60a75e4167533be52c0447f6689/chunk_0028.json
{
  "chunk_id": "c1bdb60a::chunk_0028",
  "source_id": "doe_osti_3027597",
  "source_sha": "c1bdb60a75e4167533be52c0447f6689",
  "source_url": "https://www.osti.gov/servlets/purl/3027597",
  "asset_families": [
    "cold_chain_facility"
  ],
  "page": 1,
  "text": "cleaned using UV-ozone for 15 minutes. MeO-2PACZ (0.5 mg/mL in ethanol) was spin-coated onto the ITO surface at 3,000 rpm for 30 s with an acceleration rate of 12,000 rpm s−1. The coated substrates were then annealed at 100 °C for 10 min. The perovskite (Cs FA MA Pb(I Br ) ) was prepared following a previous publication by 0.05 0.85 0.10 0.97 0.03 3 NREL.159 C was purchased from Lumtec and used as received. The preparation of ALD 60 SnO and IZO thin-films was detailed in another previous study by NREL.160 2 Following the as-synthesized characterizations at NREL, PSC samples were packaged in a vacuum bag in an inert environment (i.e., glove box) and shipped to Hawaii Natural Energy Institute (HNEI) via FedEx 2-day shipping. Upon delivery at HNEI, the samples were placed in a nitrogen glove box (box pressure approx. 1.2 mbar, ultra-high purity N : 2 99.999%, Oxygen Level < 0.1 ppm, Moisture Level < 0.5 ppm) and liberated from the vacuum seal. To form the semi-bonded TCC on PSCs, the freshly prepared composite mixture was drop-cast directly onto the PSC in the glove box, and placed under a vacuum in the glove box’s load lock for de-gassing for 10 minutes. The samples were transferred back into the glove box and compressed under a compliant substrate for overnight curing. The compliant substrate comprised a rubber gasket between a polypropylene release film and a glass substrate, effectively reducing the lamination pressure (approx. 0.4 bar). The encapsulated PSCs were packaged in a vacuum bag inside the glove box and shipped back to NREL (FedEx 2-day shipping) typically within three weeks of being received. Finally at NREL, a secondary IZO layer (thickness: 230 nm) was deposited directly on the TCC layer by reactive sputtering in an argon and oxygen atmosphere, leading to the final encapsulated structure (IZO/TCC/IZO/SnO /C /Cs FA MA Pb(I Br ) /MeO- 2 60 0.05 0.85 0.10 0.97 0.03 3 2PACZ/ITO/Glass). The control samples, synthesized from the same batch as the encapsulated PSCs and remained at NREL in a nitrogen-filled glovebox until the 35/52 DE-EE0010241 Nicolas Gaillard encapsulated PSCs returned, at which point their electrical characterization and durability testing were conducted concurrently. The current density-voltage (J-V) characterizations of PSCs were measured in an N 2 glovebox using an AM 1.5G solar simulator (Oriel Sol3A Class AAA) using the terminating IZO layer and the ITO back contact as electrical contacts. The intensity of the solar simulator was calibrated to 100 mW/cm2 using a reference silicon solar cell (Oriel, VLSI standards, certified by NREL PV Performance Calibration group). Stabilities of encapsulated PSCs and control samples were tested under 1-sun illumination from a sulfur plasma lamp (sample surface temp. approx. 50˚C) in ambient air (40-60% R.H.) while being held under a resistive load near the maximum power point (560 Ω). Subtask 2.1: Electrical testing of encapsulated PSC devices: Unprotected and encapsulated cells were tested continuously near their maximum power point (“quasi- MPP” technique) in a laboratory at 50 °C, in air (40-60% R.H.), 1-sun intensity. Current- voltage measurements were conducted",
  "token_count": 510,
  "text_sha": "3751626e03f8e1eb02401e4cf9dd95c90cf2f24883e1fbbd51ddb0481d19b748",
  "extracted_at": "2026-05-15T23:57:07.945864Z"
}

File: runtime-orchestrator/industry_corpus/chunks_approved/c1bdb60a75e4167533be52c0447f6689/chunk_0029.json
{
  "chunk_id": "c1bdb60a::chunk_0029",
  "source_id": "doe_osti_3027597",
  "source_sha": "c1bdb60a75e4167533be52c0447f6689",
  "source_url": "https://www.osti.gov/servlets/purl/3027597",
  "asset_families": [
    "cold_chain_facility"
  ],
  "page": 1,
  "text": "a resistive load near the maximum power point (560 Ω). Subtask 2.1: Electrical testing of encapsulated PSC devices: Unprotected and encapsulated cells were tested continuously near their maximum power point (“quasi- MPP” technique) in a laboratory at 50 °C, in air (40-60% R.H.), 1-sun intensity. Current- voltage measurements were conducted periodically to identify premature degradation. Subtask Summary: To assess the performance of the IZO/TCC as an integrated electrode, PSCs were encapsulated with the semi-bonded Aluzine-based TCC and coated with a secondary-IZO electrode (Figure 23a). PV performances of PSCs were benchmarked with illumination through the Glass/ITO substrate to assess electrical performance without optical effects from the IZO/TCC encapsulation (Figure 23b). Then, PSCs were characterized with illumination through the IZO side (i.e., IZO/TCC for encapsulated PSCs) to assess the optical and electrical performance of the IZO/TCC encapsulation (Figure 23c). A control sample from the same batch of PSCs served as the comparative benchmark, and the results are summarized in Table 12. When illuminated through the glass/ITO substrate, the average open circuit voltage (V , OC 1.153 V) and short-circuit current density (J , 23.04 mA/cm2) of the three AVG SC AVG encapsulated samples measure near coincident to the control device (V : 1.147 V, J : OC SC 23.31 mA/cm2). A substantial and systematic improvement in fill-factor (FF) is observed for the encapsulated devices (FF, 80.59 %) compared to the control device (FF: 77.53 AVG %), and contributes to the higher averaged PCE values of encapsulated devices (PCE, 21.41 %) compared to the control device (PCE: 20.72 %). The slight improvement AVG appears to be related to enhanced charge carrier extraction and transport, attributable to the improved interfacial contact within the multilayered PSC structure due to pressurized lamination during TCC integration.161 Illumination through the IZO/TCC encapsulant results in a slight reduction (approx. 4%) in the averaged J of the encapsulated samples SC (J , 19.6 mA/cm2) compared to the control device (J : 20.33 mA/cm2). The optical SC AVG SC loss, attributed primarily to optical shading, is near the target value of 5% microsphere concentration for this TCC formulation (5±2% Ag-PMMA by area). Despite the slight optical loss, the overall improvement in averaged FF (FF, 78.63 %) compared to the AVG control (FF: 76.07 %) resulted in encapsulated devices maintaining higher PCEs (PCE, 17.59 %) compared to the control device (PCE: 17.46 %). These measurements AVG clearly illustrate the excellent process compatibility and optoelectronic performance of the IZO/TCC encapsulant. 36/52 DE-EE0010241 Nicolas Gaillard Figure 23: (a) Concept image of an IZO/TCC/PSC sample. (b) J-V curves of encapsulated PSC measured with illumination from the Glass/ITO side and (c) from the IZO/TCC side. Corresponding J-V measurement of a control sample is provided for both illumination directions. Control samples comprised an IZO/PSC/ITO/SLG architecture. Table 12: PV performance summary for three IZO/TCC coated PSCs (Coated) compared to an uncoated control. Performances were measured with illumination through the Glass/ITO substrate and the IZO/TCC/IZO (IZO only for the uncoated control sample). Illumination V J FF PCE OC SC Sample Through: (V) (mA/cm2) (%) (%) Glass/ITO 1.156 23.29 80.41 21.65 Coated",
  "token_count": 512,
  "text_sha": "8688ccc3f06372030be81b4293961cabd253482e5a4b0aa6094b030a6ef55f67",
  "extracted_at": "2026-05-15T23:57:07.945864Z"
}

File: runtime-orchestrator/industry_corpus/chunks_approved/c1bdb60a75e4167533be52c0447f6689/chunk_0030.json
{
  "chunk_id": "c1bdb60a::chunk_0030",
  "source_id": "doe_osti_3027597",
  "source_sha": "c1bdb60a75e4167533be52c0447f6689",
  "source_url": "https://www.osti.gov/servlets/purl/3027597",
  "asset_families": [
    "cold_chain_facility"
  ],
  "page": 1,
  "text": "summary for three IZO/TCC coated PSCs (Coated) compared to an uncoated control. Performances were measured with illumination through the Glass/ITO substrate and the IZO/TCC/IZO (IZO only for the uncoated control sample). Illumination V J FF PCE OC SC Sample Through: (V) (mA/cm2) (%) (%) Glass/ITO 1.156 23.29 80.41 21.65 Coated 1 IZO/TCC/IZO 1.142 19.98 78.93 18.01 Glass/ITO 1.152 22.79 80.52 21.14 Coated 2 IZO/TCC/IZO 1.144 19.41 79.04 17.55 Glass/ITO 1.151 23.04 80.85 21.44 Coated 3 IZO/TCC/IZO 1.138 19.42 77.92 17.22 Glass/ITO 1.147 23.31 77.53 20.72 Control IZO 1.129 20.33 76.07 17.46 After initial characterization, samples were subjected to quasi-MPP light soaking in ambient air (50˚C, 40-60% R.H., 1-sun). As shown in Figure 24a, a substantial improvement in the lifetime of PCSs is observed with the IZO/TCC encapsulation, maintaining above 90% of their initial PCEs for up to 1,430 hours. In comparison, the unencapsulated control sample measured 88% of its initial efficiency after 336 hours, which progressively declined to 64% of its initial PCE at the 1,430-hour mark. Interpolating the efficiency between measurements (T95 at 168hrs., and T88 at 336hrs.) shows that the unencapsulated PSC reaches 90% of its initial PCE after approx. 288 hours. This corresponds to a near 5-fold improvement in the stabilities of the encapsulated PSCs with a single IZO/TCC dyad. The PV performances of the champion encapsulated PSC and the control sample before (0 hr.) and after 1,430 hours of aging are summarized in Figure 24b (illumination from glass/ITO), Figure 24c (illumination through IZO/TCC) and Table 13. These figures clearly illustrate the improved stability provided by the IZO/TCC encapsulation. Furthermore, the identical percent reduction in PV performance with illumination through glass/ITO or IZO/TCC corroborates the enduring optical performance of the IZO/TCC encapsulant (Table 13). 37/52 DE-EE0010241 Nicolas Gaillard Figure 24: (a) Normalized PCE for IZO/TCC coated PSCs subjected to quasi-MPP light soaking in ambient air (50˚C, 40-60% R.H., approx. 1-sun), plotted alongside an uncoated control. (b) J-V curves of the control sample and the champion IZO/TCC coated PSC sample measured with illumination through the glass/ITO substrate, and (c) through the IZO/TCC/IZO (IZO only for the uncoated control sample). Table 13: Summary of PV performance for a champion IZO/TCC coated PSC (Coated 1) as-synthesized (0 hr.) and after 1,430 hours of quasi-MPP light soaking, compared to an uncoated control. Illumination Aging V J FF PCE 1,430h/0h T90 OC SC Sample Through: (hr.) (V) (mA/cm2) (%) (%) (%) (hr.) 0 1.142 19.98 78.93 18.01 IZO/TCC/IZO 90.2 1,430 1.127 18.40 78.31 16.24 Coated 1 1,430 0 1.156 23.29 80.41 21.65 Glass/ITO 90.2 1,430 1.138 21.73 78.94 19.52 0 1.129 20.33 76.07 17.46 IZO 63.9 1,430 1.054 16.90 62.65 11.16 Control 288 0 1.147 23.31 77.53 20.72 Glass/ITO 64.0 1,430 1.086 18.74 65.20 13.27 To compare our results against similar work on thin-film encapsulated PSCs, a list of 82 stability metrics across 43 studies, published between 2016 and 2024, was compiled (Table 3). These reports show a wide range of aging conditions (e.g., storage in N , in 2 ambient air, in air at 85˚C 85% R.H., MPP light-soaking) for various encapsulation",
  "token_count": 511,
  "text_sha": "650c65f899df8aad25a7cf152a5d3195dbc464fe4d6cc3eae8cba06a6bd14e88",
  "extracted_at": "2026-05-15T23:57:07.945864Z"
}

File: runtime-orchestrator/industry_corpus/chunks_approved/c1bdb60a75e4167533be52c0447f6689/chunk_0031.json
{
  "chunk_id": "c1bdb60a::chunk_0031",
  "source_id": "doe_osti_3027597",
  "source_sha": "c1bdb60a75e4167533be52c0447f6689",
  "source_url": "https://www.osti.gov/servlets/purl/3027597",
  "asset_families": [
    "cold_chain_facility"
  ],
  "page": 1,
  "text": "thin-film encapsulated PSCs, a list of 82 stability metrics across 43 studies, published between 2016 and 2024, was compiled (Table 3). These reports show a wide range of aging conditions (e.g., storage in N , in 2 ambient air, in air at 85˚C 85% R.H., MPP light-soaking) for various encapsulation materials (e.g., polymers, inorganic single and multilayer systems, in-grain encapsulation). Figure 25 illustrates that within the broad context of this sample population, despite our high initial PCE (21.65%) placing at the upper end of the scale (PCEs in the range of approx. 11% to 24%), our champion device stability is outperformed by other studies (Table 3). However, outstanding stability of over 10,000 hours (T90: Initial PCE >20%) is only attained in a controlled environment (i.e., dry air, dark) and significantly reduced (T97: 153 hours) when an identical device was aged under illumination and MPP tracking.92 As such, it is important to account for aging conditions when comparing stability metrics across studies.93 To this effect, data points were filtered to 14 devices reported across 10 publications that measure the operational lifetimes of 38/52 DE-EE0010241 Nicolas Gaillard PSCs by aging under conditions comparable to the ones used in our study (i.e., continuous illumination in ambient air and MPP tracking). Under these conditions, our result (PCE 21.65%: T90 of 1,430 hours) demonstrates the highest performance amongst thin-film encapsulated PSCs (Figure 26), on par with the historical trend of operational stabilities achieved with all encapsulation techniques.3 Figure 25: The PCE and stability of the champion PSC in this work (star) plotted alongside those of thin-film encapsulated PSC aged under varying aging conditions (Table 3). The device PCEs are presented in the figures using (a) initial values before aging and (b) final values after aging. Most devices maintained above 80% of their initial efficiencies after aging. Note that PCEs may not reflect the exact initial PCE of aged devices in certain instances due to limited details (e.g., only champion PCE reported). Figure 26: The PCE and stability of the champion PSC in this work (star) plotted alongside those of thin-film encapsulated PSC aged under illumination and MPP tracking in ambient air (filtered from Table 3). The device PCEs are presented in the figures using (a) initial values before aging and (b) final values after aging. Some data points are not visible due to overlap. 39/52 DE-EE0010241 Nicolas Gaillard PSCs were also encapsulated with the semi-bonded Masterbond-based TCC and coated with a secondary-IZO electrode. The current density-voltage measurements before and after IZO/TCC coating for Masterbond-based TCC are presented in Table 14. Electrical measurements showed a slight reduction in PCE, mainly as a result of FF losses. The reduction is presumed to be a combination of high-temperature Masterbond lamination schedules (up to 80 ˚C) and the losses in conductivity due to insufficient microsphere exposure. Due to the time constraint, no further measurements were taken for Masterbond-based TCC-coated devices. Table 14: Summary of PV performance of PSC devices measured as synthesized and after IZO/Masterbond-TCC coating. V J FF PCE PCE Maintained MASTERBOND Condition OC SC (V) (mA/cm2) (%) (%) (%)",
  "token_count": 512,
  "text_sha": "1f5b7598763d013bef9fcb35adb02d61414cc57f1a8a8a085c102207722c7e19",
  "extracted_at": "2026-05-15T23:57:07.945864Z"
}
